Repository: cwrukaizhang/gas-adsorption-modeling-on-gac

File: CO2_adsorption/Old_files/fitting/CFCs-fitting-01-03-2022.csv
,Unnamed: 0,GAC,GAS,E,S,A,B,V,L,BET,Vt,Vmeso,Vmic,%C,%O,%N,Temp(K),Pressure,Adsorp(mmol/g),Index,K,n,R2
0,0,MaxSorb III,"1,1,1,2-Tetrafluoroethane",-0.39,0.16,0.16,0.05,0.4612,0.403,3140.0,,,1.7,,,,293.0,0.11233593898606,5.508684390649848,0,12.998957599788048,0.2905947118804934,0.97677566888811
12,12,,"1,1,1,2-Tetrafluoroethane",-0.39,0.16,0.16,0.05,0.4612,0.403,3140.0,,,1.7,,,,303.0,0.172661479515584,5.274704461559306,1,11.337344406757547,0.30588156146161016,0.9779415267953653
25,25,,"1,1,1,2-Tetrafluoroethane",-0.39,0.16,0.16,0.05,0.4612,0.403,3140.0,,,1.7,,,,313.0,0.0556788434887369,3.105995669721836,2,9.911740485208533,0.3157953737200365,0.9798175222814218
38,38,,"1,1,1,2-Tetrafluoroethane",-0.39,0.16,0.16,0.05,0.4612,0.403,3140.0,,,1.7,,,,323.0,0.145433465276583,3.282359506089738,3,8.57189707789129,0.3364269755003738,0.978865638778317
51,51,,"1,1,1,2-Tetrafluoroethane",-0.39,0.16,0.16,0.05,0.4612,0.403,3140.0,,,1.7,,,,333.0,0.146656280287316,2.403469956083564,4,7.52697823751421,0.34470338602846057,0.9773615310680015
63,0,MaxSorb III,"1,1-Difluoroethane",-0.25,0.47,0.04,0.07,0.4258,0.57,3140.0,,,1.7,,,,298.0,0.127504553734061,3.22380930712919,5,11.20832306660968,0.4647064890773639,0.9806901145093202
72,9,,"1,1-Difluoroethane",-0.25,0.47,0.04,0.07,0.4258,0.57,3140.0,,,1.7,,,,308.0,0.136612021857923,3.157863120536382,6,9.96136801022698,0.47382682689599287,0.9950550381316532
81,18,,"1,1-Difluoroethane",-0.25,0.47,0.04,0.07,0.4258,0.57,3140.0,,,1.7,,,,318.0,0.163934426229508,2.367588000839546,7,8.174042359725158,0.5386729859670922,0.993767168596251
90,27,,"1,1-Difluoroethane",-0.25,0.47,0.04,0.07,0.4258,0.57,3140.0,,,1.7,,,,328.0,0.182149362477231,2.301521912089296,8,7.357434658763411,0.5356719333925146,0.9934090393631997
99,36,,"1,1-Difluoroethane",-0.25,0.47,0.04,0.07,0.4258,0.57,3140.0,,,1.7,,,,338.0,0.255009107468123,2.300562694829765,9,5.975656109344419,0.6024128445793644,0.9967976903891923
108,45,,"1,1-Difluoroethane",-0.25,0.47,0.04,0.07,0.4258,0.57,3140.0,,,1.7,,,,348.0,0.300546448087431,2.102484330736427,10,5.183697324550462,0.6060084680507589,0.9933561501715626
117,0,Vruf carbon,Chloropentafluoroethane,-0.36,-0.12,0.0,0.0,0.6013,0.543,1330.0,0.81,,,,,,273.0,0.0074226804123711,0.959349593495933,11,4.925575937839789,0.2565503544927071,0.9813836580914903
138,21,,Chloropentafluoroethane,-0.36,-0.12,0.0,0.0,0.6013,0.543,1330.0,0.81,,,,,,298.0,0.0173195876288659,0.910569105691056,12,3.8634649559505037,0.2889925678499486,0.9824181278644323
157,40,,Chloropentafluoroethane,-0.36,-0.12,0.0,0.0,0.6013,0.543,1330.0,0.81,,,,,,323.0,0.0123711340206185,0.536585365853658,13,3.0537224746320257,0.3575360250345231,0.9884855673666896
176,59,,Chloropentafluoroethane,-0.36,-0.12,0.0,0.0,0.6013,0.543,1330.0,0.81,,,,,,348.0,0.0148453608247422,0.32520325203252,14,2.3482062298261006,0.4375384806441646,0.9937406316087031
195,78,,Pentafluoroethane,-0.51,0.0,0.11,0.06,0.4789,0.1,1330.0,0.81,,,,,,273.0,0.00987654320987651,0.697297297297296,15,4.779930410592571,0.34914044632155383,0.9922494615175715
215,98,,Pentafluoroethane,-0.51,0.0,0.11,0.06,0.4789,0.1,1330.0,0.81,,,,,,298.0,0.0172839506172839,0.502702702702702,16,3.4547669653166313,0.42964744150663725,0.9953191056093323
234,117,,Pentafluoroethane,-0.51,0.0,0.11,0.06,0.4789,0.1,1330.0,0.81,,,,,,323.0,0.0296296296296295,0.372972972972972,17,2.4595517128680258,0.5027946579124679,0.997182532259162
252,135,,Pentafluoroethane,-0.51,0.0,0.11,0.06,0.4789,0.1,1330.0,0.81,,,,,,348.0,0.0296296296296295,0.21081081081081,18,1.7201405935715988,0.5536426960151246,0.998046777258314
270,0,Tekmar,Chloropentafluoroethane,-0.36,-0.12,0.0,0.0,0.6013,0.543,1898.0,0.93,,,,,,298.0,0.0109813990431682,0.895575114986053,19,5.148585606739462,0.26735189973764756,0.943485883639429
281,11,,Chloropentafluoroethane,-0.36,-0.12,0.0,0.0,0.6013,0.543,1898.0,0.93,,,,,,318.0,0.0127269704638233,0.9222897463841719,20,4.579391153306278,0.2968012558900672,0.9770114328055587
292,22,,Chloropentafluoroethane,-0.36,-0.12,0.0,0.0,0.6013,0.543,1898.0,0.93,,,,,,338.0,0.0160611042355505,0.748448380959417,21,4.048362888649733,0.35034603828679356,0.9884259137061561
303,33,,Chloropentafluoroethane,-0.36,-0.12,0.0,0.0,0.6013,0.543,1898.0,0.93,,,,,,358.0,0.0246134806139978,0.6280131887618441,22,3.43124068918328,0.4086680579273165,0.9924315526640468
313,0,Xtrusorb-600,"1,1,1,2,3,3,3-Heptafluoropropane",-0.69,0.05,0.06,0.03,0.6552,0.645,1058.0,0.541,0.151,0.39,,,,283.0,0.000109,0.4214,23,3.612692083683905,0.1651765646949172,0.9642591721622217
338,25,,"1,1,1,2,3,3,3-Heptafluoropropane",-0.69,0.05,0.06,0.03,0.6552,0.645,1058.0,0.541,0.151,0.39,,,,303.0,0.000187,0.3079,24,3.3248608489247395,0.1952541479678141,0.9722830809665096
365,52,,"1,1,1,2,3,3,3-Heptafluoropropane",-0.69,0.05,0.06,0.03,0.6552,0.645,1058.0,0.541,0.151,0.39,,,,333.0,0.000613,0.2442,25,2.855152415273677,0.2484836038571707,0.9744779870216647
385,72,,"1,1,1,2,3,3,3-Heptafluoropropane",-0.69,0.05,0.06,0.03,0.6552,0.645,1058.0,0.541,0.151,0.39,,,,363.0,0.002416,0.1803,26,2.2250002130738795,0.32651882168844437,0.9884037304850513
404,91,Xtrusorb-600,Hexafluoropropene,-0.5,-0.17,0.0,0.1,0.5945,0.337,1058.0,0.541,0.151,0.39,,,,283.0,0.000123,0.2759,27,3.6303297843159466,0.19580893662738258,0.9721714206679535
425,112,,Hexafluoropropene,-0.5,-0.17,0.0,0.1,0.5945,0.337,1058.0,0.541,0.151,0.39,,,,303.0,0.000301,0.2474,28,3.313388474014399,0.2310214723885547,0.9808269998118426
441,128,,Hexafluoropropene,-0.5,-0.17,0.0,0.1,0.5945,0.337,1058.0,0.541,0.151,0.39,,,,333.0,0.000883,0.1293,29,2.7212498600790718,0.3070950297409811,0.9884142715852238
468,155,,Hexafluoropropene,-0.5,-0.17,0.0,0.1,0.5945,0.337,1058.0,0.541,0.151,0.39,,,,363.0,0.002287,0.0857,30,2.1032548875786055,0.39491431369350194,0.9936069547839905
505,0,AC,"1,1,1,2-Tetrafluoroethane",-0.39,0.16,0.16,0.05,0.4612,0.403,470.0,,,0.472,,,,293.0,0.0862068965517239,0.136533912220645,31,0.3398793374107079,0.24623296545888704,0.9631603049577995
522,0,AC,"1,1,1,2-Tetrafluoroethane",-0.39,0.16,0.16,0.05,0.4612,0.403,950.0,0.78,,,,,,293.0,0.493355481727574,13.44142479102783,32,15.119997252002756,0.12773276380158075,0.9792518687661371
537,15,AC,"1,1,1,2-Tetrafluoroethane",-0.39,0.16,0.16,0.05,0.4612,0.403,950.0,0.78,,,,,,300.0,0.538205980066445,11.41120958821631,33,13.27898183659904,0.16668244466340984,0.9866574538347148
551,29,AC,"1,1,1,2-Tetrafluoroethane",-0.39,0.16,0.16,0.05,0.4612,0.403,950.0,0.78,,,,,,307.0,0.478405315614617,9.521009226978055,34,11.832382910883865,0.2108391840143201,0.9889416202571149
565,43,AC,"1,1,1,2-Tetrafluoroethane",-0.39,0.16,0.16,0.05,0.4612,0.403,950.0,0.78,,,,,,314.0,0.493355481727574,8.61091275675221,35,10.955258173459827,0.22704371036643586,0.9778279778574498
579,57,AC,"1,1,1,2-Tetrafluoroethane",-0.39,0.16,0.16,0.05,0.4612,0.403,950.0,0.78,,,,,,321.0,0.508305647840531,7.280771761806743,36,9.946648974308808,0.2249327706120513,0.9145604575316263
594,72,AC,"1,1,1,2-Tetrafluoroethane",-0.39,0.16,0.16,0.05,0.4612,0.403,950.0,0.78,,,,,,333.0,0.478405315614617,5.880623346074674,37,8.481359572372535,0.2713596051296547,0.9292443496436154
607,0,AC,Fluoroform,-0.43,0.18,0.11,0.03,0.3026,-0.274,3206.0,1.68,,,,,,298.0,0.01,0.109,38,4.258978437253039,0.5682349919401042,0.997500171090181
628,21,AC,Fluoroform,-0.43,0.18,0.11,0.03,0.3026,-0.274,3206.0,1.68,,,,,,323.0,0.01,0.033,39,2.712144981108091,0.6332005778732694,0.9978993677149327
650,0,AC-2040,Tetrafluoromethane,-0.58,-0.26,0.0,0.0,0.3203,-0.817,633.1,0.231,,,,,,293.0,0.0111769507938295,2.84638554216867e-05,40,0.0010613461361925487,0.7591969242653384,0.9977200774345449
666,16,AC-2040,Tetrafluoromethane,-0.58,-0.26,0.0,0.0,0.3203,-0.817,633.1,0.231,,,,,,303.0,0.0116456480126112,2.74096385542168e-05,41,0.0008407798408735524,0.7336230731641,0.9940751466191309
677,27,AC-2040,Tetrafluoromethane,-0.58,-0.26,0.0,0.0,0.3203,-0.817,633.1,0.231,,,,,,313.0,0.0149223060466163,2.31927710843373e-05,42,0.0007499562251071509,0.810019077627822,0.9990645409077308
687,37,AC-2040,Tetrafluoromethane,-0.58,-0.26,0.0,0.0,0.3203,-0.817,633.1,0.231,,,,,,323.0,0.0144564238261457,2.21385542168674e-05,43,0.000561495749653834,0.7797745181086034,0.9977555615478887
695,45,AC-2040,Tetrafluoromethane,-0.58,-0.26,0.0,0.0,0.3203,-0.817,633.1,0.231,,,,,,333.0,0.0013990541605675,2.10843373493979e-06,44,0.00048013397060516204,0.8530547273055759,0.9986372208909979
707,57,AC-2040,Hexafluoroethane,-0.69,-0.41,0.0,0.0,0.4966,-0.403,633.1,0.231,,,,,,293.0,0.00472362290382392,8.03782182417778e-05,45,0.0019822379777432045,0.5074336464994212,0.9844415393365773
726,76,AC-2040,Hexafluoroethane,-0.69,-0.41,0.0,0.0,0.4966,-0.403,633.1,0.231,,,,,,303.0,0.0104160537496835,0.000126273441936521,46,0.0015673863471487026,0.4956667951253981,0.9828759806791466
735,85,AC-2040,Hexafluoroethane,-0.69,-0.41,0.0,0.0,0.4966,-0.403,633.1,0.231,,,,,,313.0,0.00854411975998741,5.7334820298442e-05,47,0.0014016050150759004,0.5698903337200792,0.9823934839496907
748,98,AC-2040,Hexafluoroethane,-0.69,-0.41,0.0,0.0,0.4966,-0.403,633.1,0.231,,,,,,323.0,0.0142570761978393,6.01263008093925e-05,48,0.0012561313408785382,0.6372798279983485,0.9856346190769771
762,112,AC-2040,Hexafluoroethane,-0.69,-0.41,0.0,0.0,0.4966,-0.403,633.1,0.231,,,,,,333.0,0.0299701010543312,6.27741021763969e-05,49,0.0012454615668817948,0.8199147535738465,0.9909287724385333
776,0,α-SiC-CDC800,Tetrafluoromethane,-0.58,-0.26,0.0,0.0,0.3203,-0.817,227.3,0.12,0.02,0.1,,,,298.0,0.03782474965862533,0.0369822485207103,50,0.3780786838202345,0.5706645227224206,0.9880223306634616
792,16,α-SiC-CDC900,Tetrafluoromethane,-0.58,-0.26,0.0,0.0,0.3203,-0.817,563.8,0.3,0.07,0.23,,,,298.0,0.03110444924897587,0.081360946745562,51,1.0881550260996142,0.635536717604253,0.997293754595863
807,31,α-SiC-CDC1200,Tetrafluoromethane,-0.58,-0.26,0.0,0.0,0.3203,-0.817,1260.0,0.69,0.18,0.51,,,,298.0,0.05329461766044592,0.170118343195265,52,1.9481923471379914,0.7347551438863953,0.9950503398766612
821,45,α-SiC-CDC1100,Tetrafluoromethane,-0.58,-0.26,0.0,0.0,0.3203,-0.817,1235.0,0.6,0.1,0.5,,,,298.0,0.03547264451524799,0.177514792899408,53,2.3916102536032806,0.7120685334313426,0.9967351705269495
837,61,α-SiC-CDC1000,Tetrafluoromethane,-0.58,-0.26,0.0,0.0,0.3203,-0.817,1043.0,0.49,0.06,0.43,,,,298.0,0.07314585798816564,0.384615384615384,54,2.208231928850406,0.5876527746182174,0.9925002631440549
851,75,β-SiC-CDC800,Tetrafluoromethane,-0.58,-0.26,0.0,0.0,0.3203,-0.817,322.1,0.18,0.05,0.13,,,,298.0,0.04376889848812086,0.0646231538471142,55,0.635293659355766,0.6927408671380375,0.9971458535914166
865,89,β-SiC-CDC900,Tetrafluoromethane,-0.58,-0.26,0.0,0.0,0.3203,-0.817,869.9,0.44,0.09,0.35,,,,298.0,0.05908801295896324,0.187346283973583,56,1.460683980454666,0.6609462947758346,0.9941620363894931
880,104,β-SiC-CDC1200,Tetrafluoromethane,-0.58,-0.26,0.0,0.0,0.3203,-0.817,1286.0,0.75,0.14,0.61,,,,298.0,0.04376889848812086,0.158553789685264,57,1.838897715818098,0.7322659894816547,0.996342472719678
894,118,β-SiC-CDC1100,Tetrafluoromethane,-0.58,-0.26,0.0,0.0,0.3203,-0.817,1171.0,0.65,0.17,0.48,,,,298.0,0.03939200863930886,0.158585001061187,58,2.1267324071071685,0.7186215427105884,0.9962595433045
909,133,β-SiC-CDC1000,Tetrafluoromethane,-0.58,-0.26,0.0,0.0,0.3203,-0.817,1072.0,0.55,0.11,0.44,,,,298.0,0.03501511879049676,0.230870547697225,59,2.005325685036252,0.5712832151344427,0.9943710461158176
924,0,AC1,Difluoromethane,-0.32,0.49,0.06,0.05,0.2849,0.04,1695.0,0.76,,,,,,283.0,0.340425531914893,3.28205128205128,60,6.60590986084484,0.4261749549034587,0.973385274548782
935,11,AC2,Difluoromethane,-0.32,0.49,0.06,0.05,0.2849,0.04,1280.0,0.68,,,,,,283.0,0.288052373158755,1.19347319347319,61,3.279478817006309,0.6749674133336606,0.998347247200099
946,22,BAC,Difluoromethane,-0.32,0.49,0.06,0.05,0.2849,0.04,1250.0,0.49,,,,,,283.0,0.07855973813420569,1.6037296037296,62,5.54959025023202,0.3430977677092364,0.9490453739157271
956,32,EcoSorb,Difluoromethane,-0.32,0.49,0.06,0.05,0.2849,0.04,1100.0,0.52,,,,,,283.0,0.20949263502455,1.3053613053613,63,4.611078613954,0.3817841703296542,0.9515680891051781
967,43,AC1,Difluoromethane,-0.32,0.49,0.06,0.05,0.2849,0.04,1695.0,0.76,,,,,,303.0,0.31462898798542,1.95305164319248,64,4.683837779557419,0.4614756107101095,0.9812226183522178
981,57,AC2,Difluoromethane,-0.32,0.49,0.06,0.05,0.2849,0.04,1280.0,0.68,,,,,,303.0,0.156594519191828,0.488262910798123,65,2.1595870175297054,0.6792469817477573,0.9967844408780585
994,70,BAC,Difluoromethane,-0.32,0.49,0.06,0.05,0.2849,0.04,1250.0,0.49,,,,,,303.0,0.33898813541526,1.57746478873239,66,3.606903086415285,0.3994980808908022,0.9426690859091202
1005,81,EcoSorb,Difluoromethane,-0.32,0.49,0.06,0.05,0.2849,0.04,1100.0,0.52,,,,,,303.0,0.517901873434429,1.57746478873239,67,3.094966841836325,0.4451867929343381,0.9768468943486445
1016,92,AC1,Difluoromethane,-0.32,0.49,0.06,0.05,0.2849,0.04,1695.0,0.76,,,,,,323.0,0.238361266294227,1.07111204055009,68,3.168900032181881,0.5336343663433918,0.9921211974076398
1026,102,AC2,Difluoromethane,-0.32,0.49,0.06,0.05,0.2849,0.04,1280.0,0.68,,,,,,323.0,0.476722532588454,0.730140710423324,69,1.462709502986646,0.6940046089813221,0.9973672693542803
1035,111,BAC,Difluoromethane,-0.32,0.49,0.06,0.05,0.2849,0.04,1250.0,0.49,,,,,,323.0,0.536312849162011,1.45773210249056,70,2.6135019464919593,0.4782035971228305,0.9701307610222096
1047,123,EcoSorb,Difluoromethane,-0.32,0.49,0.06,0.05,0.2849,0.04,1100.0,0.52,,,,,,323.0,0.595903165735568,1.11580477798026,71,1.9600755099696283,0.5617756763994103,0.9875076235461944
1058,134,AC1,Pentafluoroethane,-0.51,0.0,0.11,0.06,0.4789,0.1,1695.0,0.76,,,,,,283.0,0.115894039735099,2.96361605361844,72,6.020622792570648,0.20140156905903953,0.9512013270213306
1069,145,AC2,Pentafluoroethane,-0.51,0.0,0.11,0.06,0.4789,0.1,1280.0,0.68,,,,,,283.0,0.139072847682119,1.44550386978377,73,3.8377137196761355,0.36315772476906555,0.9932484216980108
1077,153,BAC,Pentafluoroethane,-0.51,0.0,0.11,0.06,0.4789,0.1,1250.0,0.49,,,,,,283.0,0.231788079470198,2.98751296577036,74,4.292930026973116,0.15632220524196755,0.9274117624982567
1086,162,EcoSorb,Pentafluoroethane,-0.51,0.0,0.11,0.06,0.4789,0.1,1100.0,0.52,,,,,,283.0,0.208609271523178,2.60201069177372,75,3.7033159163591463,0.17523817973121958,0.9493619567580641
1095,171,AC1,Pentafluoroethane,-0.51,0.0,0.11,0.06,0.4789,0.1,1695.0,0.76,,,,,,303.0,0.0686274509803919,1.37931034482758,76,4.906259953364747,0.2436543472504467,0.9566604315674352
1106,182,AC2,Pentafluoroethane,-0.51,0.0,0.11,0.06,0.4789,0.1,1280.0,0.68,,,,,,303.0,0.274509803921568,1.67487684729064,77,3.0255835979474863,0.3609940006011355,0.9967083450715276
1116,192,BAC,Pentafluoroethane,-0.51,0.0,0.11,0.06,0.4789,0.1,1250.0,0.49,,,,,,303.0,0.183006535947712,2.46305418719211,78,3.958608550747456,0.15962664364857448,0.9317174048429702
1127,203,EcoSorb,Pentafluoroethane,-0.51,0.0,0.11,0.06,0.4789,0.1,1100.0,0.52,,,,,,303.0,0.205882352941176,1.89655172413793,79,3.295524583792484,0.19584313230734757,0.9525325011867977
1138,214,AC1,Pentafluoroethane,-0.51,0.0,0.11,0.06,0.4789,0.1,1695.0,0.76,,,,,,323.0,0.309356649507204,2.66549395969682,80,4.078097584049884,0.25321217948640246,0.9770240199019525
1148,224,AC2,Pentafluoroethane,-0.51,0.0,0.11,0.06,0.4789,0.1,1280.0,0.68,,,,,,323.0,0.286540600667408,1.31929534107664,81,2.5458296063149,0.3914550804628306,0.9965283676652664
1156,232,BAC,Pentafluoroethane,-0.51,0.0,0.11,0.06,0.4789,0.1,1250.0,0.49,,,,,,323.0,0.363753007217321,2.0337325710738,82,3.3051235713649048,0.21086032745859043,0.9112365447377161
1167,243,EcoSorb,Pentafluoroethane,-0.51,0.0,0.11,0.06,0.4789,0.1,1100.0,0.52,,,,,,323.0,0.416773158806943,1.92394650386734,83,2.7366852291661203,0.237445962378394,0.9782730217684387
1177,253,AC1,"1,1,1,2-Tetrafluoroethane",-0.39,0.16,0.16,0.05,0.4612,0.403,1695.0,0.76,,,,,,283.0,0.0298013245033113,2.00499088204242,84,7.9417816680771125,0.23276892442812772,0.9323402849466356
1189,265,AC2,"1,1,1,2-Tetrafluoroethane",-0.39,0.16,0.16,0.05,0.4612,0.403,1280.0,0.68,,,,,,283.0,0.0695364238410595,1.90853248872252,85,5.824262807467739,0.40011235323884875,0.9987132853440498
1198,274,BAC,"1,1,1,2-Tetrafluoroethane",-0.39,0.16,0.16,0.05,0.4612,0.403,1250.0,0.49,,,,,,283.0,0.0397350993377483,1.69102121124868,86,5.455922159661641,0.24064578036387282,0.8824418354666421
1206,282,EcoSorb,"1,1,1,2-Tetrafluoroethane",-0.39,0.16,0.16,0.05,0.4612,0.403,1100.0,0.52,,,,,,283.0,0.0894039735099336,2.53663179447803,87,5.102299271539817,0.21501044508389042,0.951097625688552
1214,290,AC1,"1,1,1,2-Tetrafluoroethane",-0.39,0.16,0.16,0.05,0.4612,0.403,1695.0,0.76,,,,,,303.0,0.0205128205128206,0.961038961038958,88,6.242208061431972,0.2814439533870875,0.9605757837286358
1228,304,AC2,"1,1,1,2-Tetrafluoroethane",-0.39,0.16,0.16,0.05,0.4612,0.403,1280.0,0.68,,,,,,303.0,0.102564102564102,1.19480519480519,89,4.127562818177909,0.43411136978317466,0.9954163894793638
1241,317,BAC,"1,1,1,2-Tetrafluoroethane",-0.39,0.16,0.16,0.05,0.4612,0.403,1250.0,0.49,,,,,,303.0,0.0717948717948718,1.94805194805194,90,4.430639844091863,0.20016769395393488,0.9403532134966012
1253,329,EcoSorb,"1,1,1,2-Tetrafluoroethane",-0.39,0.16,0.16,0.05,0.4612,0.403,1100.0,0.52,,,,,,303.0,0.174358974358974,2.33766233766233,91,4.121844209967771,0.23940155385669404,0.9768553754766831
1264,340,AC1,"1,1,1,2-Tetrafluoroethane",-0.39,0.16,0.16,0.05,0.4612,0.403,1695.0,0.76,,,,,,323.0,0.08559061000194429,1.91217854913477,92,5.154747534758543,0.3163747868621972,0.9792391313288976
1279,355,AC2,"1,1,1,2-Tetrafluoroethane",-0.39,0.16,0.16,0.05,0.4612,0.403,1280.0,0.68,,,,,,323.0,0.0662498337102566,0.518823998935745,93,3.0652541312626336,0.4719979719771154,0.9933560808158783
1293,369,BAC,"1,1,1,2-Tetrafluoroethane",-0.39,0.16,0.16,0.05,0.4612,0.403,1250.0,0.49,,,,,,323.0,0.0975020722260312,1.61157785941609,94,3.7365472041640655,0.25233561115993114,0.9620612367645993
1304,380,EcoSorb,"1,1,1,2-Tetrafluoroethane",-0.39,0.16,0.16,0.05,0.4612,0.403,1100.0,0.52,,,,,,323.0,0.109781930189007,1.14704106589166,95,3.2098808430452292,0.3254676118506563,0.9795181446007636
1315,0,MSC-30,"2,3,3,3-Tetrafluoropropene",-0.31,0.01,0.0,0.07,0.5591,0.716,3203.0,1.721,,,,,,293.0,0.0601374570446736,5.031281445509026,96,12.076277985206106,0.26524833149742516,0.9879928647361135
1322,7,,"2,3,3,3-Tetrafluoropropene",-0.31,0.01,0.0,0.07,0.5591,0.716,3203.0,1.721,,,,,,303.0,0.0171821305841926,1.050006562541009,97,10.577363477189268,0.2974087446389213,0.9574289151768987
1330,15,,"2,3,3,3-Tetrafluoropropene",-0.31,0.01,0.0,0.07,0.5591,0.716,3203.0,1.721,,,,,,313.0,0.0515463917525774,3.193769961062254,98,9.778586605160026,0.287618007819063,0.9844907615376499
1340,25,,"2,3,3,3-Tetrafluoropropene",-0.31,0.01,0.0,0.07,0.5591,0.716,3203.0,1.721,,,,,,323.0,0.0515463917525774,2.231263945399649,99,8.627022033132244,0.3280902810499431,0.9790325829208535
1349,34,,"2,3,3,3-Tetrafluoropropene",-0.31,0.01,0.0,0.07,0.5591,0.716,3203.0,1.721,,,,,,333.0,0.0429553264604813,2.143763398521237,100,7.745268918324412,0.3338918373159424,0.9886369808488815
1357,42,,"2,3,3,3-Tetrafluoropropene",-0.31,0.01,0.0,0.07,0.5591,0.716,3203.0,1.721,,,,,,343.0,0.00859106529209626,0.2625016406352527,101,6.83528268634945,0.39893229341796793,0.9818168636799205
1365,0,Comp 1,Difluoromethane,-0.32,0.49,0.06,0.05,0.2849,0.04,2057.0,1.0,0.1,0.9,,,,303.0,0.408538676106719,1.834066757204809,102,4.7034375675690745,0.5596398091880389,0.9838067307604643
1385,20,,Difluoromethane,-0.32,0.49,0.06,0.05,0.2849,0.04,2057.0,1.0,0.1,0.9,,,,323.0,0.355716390662502,0.8867716574174074,103,2.8605898652208883,0.6523898843779572,0.9946676060438524
1402,37,,Difluoromethane,-0.32,0.49,0.06,0.05,0.2849,0.04,2057.0,1.0,0.1,0.9,,,,344.0,0.38435162961384,0.4129067881615197,104,1.5143530341556688,0.7840721657550244,0.9967320370715329
1418,53,Comp 2,Difluoromethane,-0.32,0.49,0.06,0.05,0.2849,0.04,1500.5,0.74,0.08,0.66,,,,303.0,0.368881734972807,1.284913908695673,105,3.4572702670252524,0.5689791523455011,0.9853966831614046
1443,78,,Difluoromethane,-0.32,0.49,0.06,0.05,0.2849,0.04,1500.5,0.74,0.08,0.66,,,,323.0,0.316592534740411,0.8704255510519068,106,2.0879521740936826,0.6551152269295055,0.9970591237789618
1461,96,,Difluoromethane,-0.32,0.49,0.06,0.05,0.2849,0.04,1500.5,0.74,0.08,0.66,,,,343.0,0.423099635213776,0.5802837007012724,107,1.3838960766803468,0.7004579409570947,0.9979751739270312
1477,112,Comp 3,Difluoromethane,-0.32,0.49,0.06,0.05,0.2849,0.04,1105.5,0.54,0.03,0.51,,,,303.0,0.279011290340486,0.9895296390286868,108,2.914675842781078,0.5375855142689233,0.9850222384583264
1495,130,,Difluoromethane,-0.32,0.49,0.06,0.05,0.2849,0.04,1105.5,0.54,0.03,0.51,,,,323.0,0.336045827458729,0.6824342338128864,109,1.6929542153939476,0.6437718876899492,0.9974797398703396
1512,147,,Difluoromethane,-0.32,0.49,0.06,0.05,0.2849,0.04,1105.5,0.54,0.03,0.51,,,,343.0,0.448949232323456,0.5459473870503075,110,1.126097853363356,0.6893113539419692,0.9977278032726745
1527,162,Comp 4,Difluoromethane,-0.32,0.49,0.06,0.05,0.2849,0.04,888.9,0.44,0.04,0.4,,,,303.0,0.307558052398241,0.7374129508591938,111,2.099053984277334,0.5685837940381931,0.9874818397444082
1548,183,,Difluoromethane,-0.32,0.49,0.06,0.05,0.2849,0.04,888.9,0.44,0.04,0.4,,,,323.0,0.337073762684987,0.5407694972967418,112,1.3148530407156198,0.6413219318045826,0.9967163723101381
1564,199,,Difluoromethane,-0.32,0.49,0.06,0.05,0.2849,0.04,888.9,0.44,0.04,0.4,,,,343.0,0.366444432626342,0.3687064754295979,113,0.8690264042693087,0.6887728006833798,0.9981000529309088
1579,214,Comp 5,Difluoromethane,-0.32,0.49,0.06,0.05,0.2849,0.04,743.1,0.37,0.04,0.33,,,,303.0,0.225563909774436,0.6119753578163444,114,1.7957714773481475,0.5487704868257001,0.9845027814149586
1597,232,,Difluoromethane,-0.32,0.49,0.06,0.05,0.2849,0.04,743.1,0.37,0.04,0.33,,,,323.0,0.310150375939849,0.5465693366824024,115,1.0857682936121866,0.6414228425945482,0.9977824114128482
1613,248,,Difluoromethane,-0.32,0.49,0.06,0.05,0.2849,0.04,743.1,0.37,0.04,0.33,,,,343.0,0.338345864661654,0.3281797406927918,116,0.7315763506122013,0.6847971573366697,0.9986720903756607
1628,0,SAC-2,Difluoromethane,-0.32,0.49,0.06,0.05,0.2849,0.04,2992.0,2.52,0.23,2.29,95.18,4.36,0.26,303.0,0.661654173880617,3.476949482686856,117,4.731637330782614,0.8103316573124003,0.9987335844913281
1638,10,,Difluoromethane,-0.32,0.49,0.06,0.05,0.2849,0.04,2992.0,2.52,0.23,2.29,95.18,4.36,0.26,323.0,1.29278229232478,3.73326050036239,118,3.211800187026014,0.7906218856929751,0.9993385095615307
1650,22,,Difluoromethane,-0.32,0.49,0.06,0.05,0.2849,0.04,2992.0,2.52,0.23,2.29,95.18,4.36,0.26,343.0,0.890330468258413,2.188127527397682,119,2.588739578455712,0.7394609606478894,0.9993207085113659
1661,33,,Difluoromethane,-0.32,0.49,0.06,0.05,0.2849,0.04,2992.0,2.52,0.23,2.29,95.18,4.36,0.26,363.0,0.488301549242168,1.351575661923318,120,1.6394371844867464,0.7874016702173284,0.998726770239127
1672,44,,Difluoromethane,-0.32,0.49,0.06,0.05,0.2849,0.04,2992.0,2.52,0.23,2.29,95.18,4.36,0.26,383.0,4.3042891542796,3.791210684800803,121,1.1694256553241398,0.8113261148526641,0.9986579838331789
1682,54,,Difluoromethane,-0.32,0.49,0.06,0.05,0.2849,0.04,2992.0,2.52,0.23,2.29,95.18,4.36,0.26,403.0,0.97575728838408,1.157279347467221,122,0.8683876218369637,0.8408775823178095,0.9983857291565049
1692,0,AC-20-40,Tetrafluoromethane,-0.58,-0.26,0.0,0.0,0.3203,-0.817,633.1,0.231,,,,,,303.0,0.038499847404489,0.0563909774436091,123,0.714824505143269,0.588898808390042,0.9939642705455871
1703,11,AC-10-20,Tetrafluoromethane,-0.58,-0.26,0.0,0.0,0.3203,-0.817,549.1,0.2,,,,,,303.0,0.0425970368726243,0.0225563909774435,124,0.6592975951059432,0.6174973748646784,0.9883482659425797
1717,25,AC-20-40,Hexafluoroethane,-0.58,-0.26,0.0,0.0,0.3203,-0.817,633.1,0.231,,,,,,303.0,0.0310210622710622,0.235714285714285,125,1.2080364831155042,0.3806525080608359,0.9625444366938507
1741,49,AC-20-40,Hexafluoroethane,-0.58,-0.26,0.0,0.0,0.3203,-0.817,633.1,0.231,,,,,,323.0,0.03806,0.102,126,1.02125179074541,0.4340322255151885,0.979432777818669
1755,63,,Hexafluoroethane,-0.58,-0.26,0.0,0.0,0.3203,-0.817,633.1,0.231,,,,,,343.0,0.03806,0.089,127,0.8572121614828716,0.4458063414905918,0.9825937468500537
1769,77,,Tetrafluoromethane,-0.58,-0.26,0.0,0.0,0.3203,-0.817,633.1,0.231,,,,,,323.0,0.07316,0.047,128,0.519728883753572,0.6532825464605021,0.9886543623179149
1782,90,,Tetrafluoromethane,-0.58,-0.26,0.0,0.0,0.3203,-0.817,633.1,0.231,,,,,,343.0,0.05155999999999999,0.012,129,0.3808511200976266,0.6659124716838922,0.9750293179679941
1796,0,ACF,Difluoromethane,-0.32,0.49,0.06,0.05,0.2849,0.04,2200.0,1.0,,,94.48,4.41,0.4,297.8,0.0613744075829383,3.20795001000767,130,16.62054791277695,0.5099789602658245,0.9859617609022094
1802,6,,Difluoromethane,-0.32,0.49,0.06,0.05,0.2849,0.04,2200.0,1.0,,,94.48,4.41,0.4,307.8,0.021563981042654,0.89673764157133,131,14.643538438281059,0.60212497710638,0.9933590991927317
1809,13,,Difluoromethane,-0.32,0.49,0.06,0.05,0.2849,0.04,2200.0,1.0,,,94.48,4.41,0.4,317.7,0.0597156398104265,1.689535331253809,132,12.94863468168672,0.6230973823525077,0.9942556054132281
1816,20,,Difluoromethane,-0.32,0.49,0.06,0.05,0.2849,0.04,2200.0,1.0,,,94.48,4.41,0.4,327.3,0.102843601895734,2.206127523293024,133,11.130589461173807,0.6461304344994827,0.9972916683555743
1822,26,,Difluoromethane,-0.32,0.49,0.06,0.05,0.2849,0.04,2200.0,1.0,,,94.48,4.41,0.4,337.4,0.114454976303317,1.826227408029741,134,9.660622829765625,0.6737379415931235,0.9953083167363184
1828,32,,Difluoromethane,-0.32,0.49,0.06,0.05,0.2849,0.04,2200.0,1.0,,,94.48,4.41,0.4,347.3,0.134360189573459,1.825736739492107,135,8.385590027510093,0.7045105052022117,0.9979797900849419
1834,38,ACP,Difluoromethane,-0.32,0.49,0.06,0.05,0.2849,0.04,3200.0,1.7,,,95.13,4.35,0.25,297.8,0.270435806831566,10.26576398133472,136,23.59696999849674,0.638617667272373,0.9836751903198568
1839,43,,Difluoromethane,-0.32,0.49,0.06,0.05,0.2849,0.04,3200.0,1.7,,,95.13,4.35,0.25,307.8,0.362779740871613,10.75254695200002,137,21.242061927299506,0.6274306299294203,0.9950079535647759
1844,48,,Difluoromethane,-0.32,0.49,0.06,0.05,0.2849,0.04,3200.0,1.7,,,95.13,4.35,0.25,317.7,0.146760895170789,3.871496210503719,138,17.40834067350061,0.7243857000456345,0.994640716446816
1850,54,,Difluoromethane,-0.32,0.49,0.06,0.05,0.2849,0.04,3200.0,1.7,,,95.13,4.35,0.25,327.3,0.212720848056537,4.572041223633451,139,15.579178914271264,0.7554986165543484,0.99776517142107
1855,59,,Difluoromethane,-0.32,0.49,0.06,0.05,0.2849,0.04,3200.0,1.7,,,95.13,4.35,0.25,337.4,0.146760895170789,2.314385190528343,140,12.746223640443134,0.7889002072325214,0.9951413154613323
1861,65,,Difluoromethane,-0.32,0.49,0.06,0.05,0.2849,0.04,3200.0,1.7,,,95.13,4.35,0.25,347.3,0.156654888103651,1.93891026564335,141,10.876703379493145,0.8051701501620709,0.9940491856891214

File: CO2_adsorption/Old_files/fitting/CO2-fitting-01-03-2022.csv (part 1 of 9)
,Unnamed: 0,GAC,GAS,E,S,A,B,V,L,BET,Vt,Vmeso,Vmic,%C,%O,%N,Temp(K),Pressure,Adsorp(mmol/g),Index,K,n,R2
0,0,UC-600-2,CarbonDiox,0,0.28,0.05,0.1,0.2809,0.058,1239,0.43,,,79.2,,1.98,298,0.048715257,0.5470179,0,3.71819264,0.580047965,0.996002194
16,16,UC-600-3,CarbonDiox,0,0.28,0.05,0.1,0.2809,0.058,1500,0.52,,,77.9,,0.86,298,0.046487476,0.564527476,1,4.239548738,0.645567148,0.998960141
33,33,UC-600-4,CarbonDiox,0,0.28,0.05,0.1,0.2809,0.058,1636,0.54,,,71.8,,0.28,298,0.008855289,0.105917299,2,3.923048047,0.686517506,0.999161262
54,54,UC-600-2,CarbonDiox,0,0.28,0.05,0.1,0.2809,0.058,1239,0.43,,,79.2,,1.98,273,0.021987471,0.739545064,3,5.778978173,0.483665767,0.997268891
75,75,UC-600-3,CarbonDiox,0,0.28,0.05,0.1,0.2809,0.058,1500,0.52,,,77.9,,0.86,273,0.013204766,0.40506527,4,6.330841766,0.575816561,0.998321582
94,94,UC-600-4,CarbonDiox,0,0.28,0.05,0.1,0.2809,0.058,1636,0.54,,,71.8,,0.28,273,0.026498867,0.52864848,5,5.594971874,0.611562185,0.99930473
116,116,UC-650-2,CarbonDiox,0,0.28,0.05,0.1,0.2809,0.058,1394,0.52,,,80.8,,1.64,298,0.042669665,0.513380524,6,4.396058327,0.643064548,0.999210321
137,137,UC-650-3,CarbonDiox,0,0.28,0.05,0.1,0.2809,0.058,1755,0.64,,,80.6,,0.82,298,0.051612612,0.495861839,7,4.216556684,0.68595801,0.999412006
154,154,UC-650-4,CarbonDiox,0,0.28,0.05,0.1,0.2809,0.058,1900,0.7,,,81,,0.82,298,0.026936179,0.283304427,8,4.108888121,0.709849232,0.99917621
172,172,UC-650-2,CarbonDiox,0,0.28,0.05,0.1,0.2809,0.058,1394,0.52,,,80.8,,1.64,273,0.013569778,0.459835829,9,6.303803913,0.530387934,0.997145817
188,188,UC-650-3,CarbonDiox,0,0.28,0.05,0.1,0.2809,0.058,1755,0.64,,,80.6,,0.81,273,0.022569219,0.61908582,10,6.745591457,0.611395935,0.999300506
206,206,UC-650-4,CarbonDiox,0,0.28,0.05,0.1,0.2809,0.058,1900,0.7,,,81,,0.58,273,0.011281785,0.300704476,11,6.704213428,0.656281058,0.999255285
223,223,UC-700-2,CarbonDiox,0,0.28,0.05,0.1,0.2809,0.058,1734,0.63,,,78.2,,1.26,298,0.055507859,0.626865672,12,4.055395921,0.631925863,0.999364014
238,238,UC-700-3,CarbonDiox,0,0.28,0.05,0.1,0.2809,0.058,2232,0.84,,,88.2,,0.64,298,0.033273896,0.278606965,13,4.077854305,0.769012792,0.999490372
255,255,UC-700-4,CarbonDiox,0,0.28,0.05,0.1,0.2809,0.058,2299,0.93,,,86,,0.29,298,0.050967508,0.26119403,14,3.695823,0.868084799,0.999699791
271,271,UC-700-2,CarbonDiox,0,0.28,0.05,0.1,0.2809,0.058,1734,0.64,,,78.2,,1.26,273,0.006774755,0.435323383,15,5.854991773,0.548257218,0.999551584
285,285,UC-700-3,CarbonDiox,0,0.28,0.05,0.1,0.2809,0.058,2232,0.84,,,88.2,,0.64,273,0.024462863,0.400497512,16,6.316962958,0.673138184,0.999434919
305,305,UC-700-4,CarbonDiox,0,0.28,0.05,0.1,0.2809,0.058,2299,0.93,,,86,,0.29,273,0.011133492,0.226368159,17,6.034304487,0.7452899,0.999811889
324,0,CN-600-3,CarbonDiox,0,0.28,0.05,0.1,0.2809,0.058,1082,0.39,,,87.5,,2.74,298,0.019565217,0.23452748,18,3.695979956,0.611272886,0.998472672
346,22,CN-600-2,CarbonDiox,0,0.28,0.05,0.1,0.2809,0.058,947,0.34,,,86.6,,2.76,298,0.034782609,0.400637823,19,3.458389113,0.591523078,0.998136461
362,38,CN-600-4,CarbonDiox,0,0.28,0.05,0.1,0.2809,0.058,1324,0.5,,,91.35,,1.52,298,0.043478261,0.332093122,20,3.475978098,0.675283558,0.998993625
383,59,CN-700-2,CarbonDiox,0,0.28,0.05,0.1,0.2809,0.058,1199,0.46,,,91.1,,1.42,298,0.058695652,0.322164346,21,2.985365754,0.731781628,0.999188094
403,79,CN-700-3,CarbonDiox,0,0.28,0.05,0.1,0.2809,0.058,1354,0.53,,,88.7,,1.34,298,0.104347826,0.575996598,22,3.044642776,0.711180867,0.999293853
423,99,CN-800-2,CarbonDiox,0,0.28,0.05,0.1,0.2809,0.058,1329,0.53,,,91.34,,1.13,298,0.058695652,0.302604443,23,2.836443587,0.7368425,0.999485765
444,120,CN-800-3,CarbonDiox,0,0.28,0.05,0.1,0.2809,0.058,1430,0.58,,,93.2,,0.86,298,0.041304348,0.204975019,24,2.746657537,0.766742575,0.999561905
465,141,CN-600-2,CarbonDiox,0,0.28,0.05,0.1,0.2809,0.058,947,0.34,,,86.6,,2.76,273,0.041317314,0.842798283,25,4.930677479,0.491810333,0.996689224
479,155,CN-600-3,CarbonDiox,0,0.28,0.05,0.1,0.2809,0.058,1082,0.39,,,87.5,,2.74,273,0.017466217,0.508254819,26,5.243291854,0.503700253,0.995950381
491,167,CN-600-4,CarbonDiox,0,0.28,0.05,0.1,0.2809,0.058,1324,0.5,,,91.4,,1.52,273,0.010868125,0.200679978,27,5.224304894,0.587482736,0.997221723
503,179,CN-700-2,CarbonDiox,0,0.28,0.05,0.1,0.2809,0.058,1199,0.46,,,91.1,,1.42,273,0.054138935,0.588959,28,4.57676623,0.661334015,0.999195121
519,195,CN-700-3,CarbonDiox,0,0.28,0.05,0.1,0.2809,0.058,1354,0.53,,,88.7,,1.34,273,0.043374535,0.615553058,29,4.723451634,0.615477238,0.998836532
530,206,CN-800-3,CarbonDiox,0,0.28,0.05,0.1,0.2809,0.058,1329,0.53,,,91.4,,1.13,273,0.043305385,0.455124327,30,4.495601658,0.684515503,0.999585747
545,0,PC-2,CarbonDiox,0,0.28,0.05,0.1,0.2809,0.058,1479,0.71,0.08,0.63,,,,298,0.009389671,0.011461318,31,3.47470336,0.687309971,0.997715414
557,12,PC-1/4,CarbonDiox,0,0.28,0.05,0.1,0.2809,0.058,2264,1.02,0.1,0.92,,,,298,0.046948357,0.229226361,32,3.179363361,0.7638779,0.999041029
568,23,PC-1/5,CarbonDiox,0,0.28,0.05,0.1,0.2809,0.058,1778,1.02,0.35,0.67,,,,298,0.093896714,0.309455587,33,1.959095831,0.7860367,0.99900095
578,0,c-CBAP-1N,CarbonDiox,0,0.28,0.05,0.1,0.2809,0.058,1063,0.44,,,92,,2.93,273,0.023820079,0.604250128,34,5.191065342,0.509867238,0.993516476
594,16,,CarbonDiox,0,0.28,0.05,0.1,0.2809,0.058,1063,0.44,,,92,,2.93,293,0.031920054,0.412276988,35,3.706644636,0.588253294,0.997047024
607,29,,CarbonDiox,0,0.28,0.05,0.1,0.2809,0.058,1063,0.44,,,92,,2.93,298,0.03995744,0.397400403,36,3.47979279,0.597991019,0.99625075
620,42,,CarbonDiox,0,0.28,0.05,0.1,0.2809,0.058,1063,0.44,,,92,,2.93,303,0.039973087,0.353126264,37,3.227745829,0.609278499,0.996542266
631,0,AC,CarbonDiox,0,0.28,0.05,0.1,0.2809,0.058,1470,0.6415,0.0111,0.6304,71.32,19.73,0,298,0.58076225,2.195979899,38,4.40163344,0.442913,0.962958396
638,7,,CarbonDiox,0,0.28,0.05,0.1,0.2809,0.058,1470,0.6415,0.0111,0.6304,71.32,19.73,0,308,0.58076225,1.670854271,39,3.513874221,0.469463765,0.971701529
645,14,,CarbonDiox,0,0.28,0.05,0.1,0.2809,0.058,1470,0.6415,0.0111,0.6304,71.32,19.73,0,318,0.54446461,1.09798995,40,2.77566954,0.515371662,0.976904063
652,0,O-3-650-110,CarbonDiox,0,0.28,0.05,0.1,0.2809,0.058,697,,,0.27,,,,273,0.013285024,0.35535867,41,3.228820355,0.384165196,0.985942831
666,14,,CarbonDiox,0,0.28,0.05,0.1,0.2809,0.058,697,,,0.27,,,,298,0.015942029,0.191274155,42,2.16088433,0.503712803,0.993828403
679,27,,CarbonDiox,0,0.28,0.05,0.1,0.2809,0.058,697,,,0.27,,,,323,0.018599034,0.072762555,43,1.461806255,0.564567711,0.992880583
691,39,A-3-650-83,CarbonDiox,0,0.28,0.05,0.1,0.2809,0.058,557,,,0.21,,,,273,0.015714286,0.677232143,44,3.170430031,0.322578576,0.990907996
706,54,,CarbonDiox,0,0.28,0.05,0.1,0.2809,0.058,557,,,0.21,,,,298,0.018857143,0.302261905,45,2.299213163,0.40723437,0.990104507
717,65,,CarbonDiox,0,0.28,0.05,0.1,0.2809,0.058,557,,,0.21,,,,323,0.015714286,0.104315476,46,1.562806018,0.506887232,0.994514404
729,0,VR5-1:1,CarbonDiox,0,0.28,0.05,0.1,0.2809,0.058,1770,0.73,0.03,0.7,,,,298,0.031420822,0.229690522,47,3.86550079,0.716614109,0.998444899
739,10,VR5-2.5:1,CarbonDiox,0,0.28,0.05,0.1,0.2809,0.058,2455,1.09,0.13,0.96,,,,298,0.055083677,0.290135397,48,3.558385759,0.803314844,0.999180328
749,20,VR5-2:1,CarbonDiox,0,0.28,0.05,0.1,0.2809,0.058,2430,1.05,0.15,0.9,,,,298,0.066857287,0.386847195,49,3.689258918,0.788816398,0.999184159
759,30,VR5-3:1,CarbonDiox,0,0.28,0.05,0.1,0.2809,0.058,3125,1.45,0.4,1.05,,,,298,0.086662181,0.338491296,50,2.974211133,0.853179966,0.999375273
769,40,VR5-4:1,CarbonDiox,0,0.28,0.05,0.1,0.2809,0.058,3575,1.83,0.61,1.22,,,,298,0.102493482,0.314313346,51,2.611511498,0.897562408,0.999568335
779,0,AC-600-0.5,CarbonDiox,0,0.28,0.05,0.1,0.2809,0.058,508,0.31,0.07,0.24,,,,273,0.000912409,0.636636637,52,9.302202045,0.350147034,0.98659019
792,13,,CarbonDiox,0,0.28,0.05,0.1,0.2809,0.058,508,0.31,0.07,0.24,,,,298,0.001094891,0.24024024,53,8.753259026,0.449611496,0.989359238
805,26,,CarbonDiox,0,0.28,0.05,0.1,0.2809,0.058,508,0.31,0.07,0.24,,,,348,0.003284672,0.132132132,54,6.738629922,0.63799885,0.99691501
816,37,AC-700-1,CarbonDiox,0,0.28,0.05,0.1,0.2809,0.058,1685,0.94,0.12,0.82,,,,273,0.028119508,0.5,55,6.920587663,0.671131114,0.999162374
828,49,,CarbonDiox,0,0.28,0.05,0.1,0.2809,0.058,1685,0.94,0.12,0.82,,,,298,0.0228471,0.211538462,56,4.151123963,0.722756412,0.999525942
840,61,,CarbonDiox,0,0.28,0.05,0.1,0.2809,0.058,1685,0.94,0.12,0.82,,,,348,0.043936731,0.153846154,57,1.63196716,0.831033765,0.997718376
851,72,AC-750-0.5,CarbonDiox,0,0.28,0.05,0.1,0.2809,0.058,826,0.51,0.11,0.4,,,,273,0.015873016,0.590116279,58,6.477428174,0.540549612,0.997646356
863,84,,CarbonDiox,0,0.28,0.05,0.1,0.2809,0.058,826,0.51,0.11,0.4,,,,298,0.017857143,0.284883721,59,4.336792175,0.600197834,0.997274783
875,96,,CarbonDiox,0,0.28,0.05,0.1,0.2809,0.058,826,0.51,0.11,0.4,,,,348,0.037698413,0.081395349,60,1.852489891,0.742039394,0.996169425
886,107,AC-800-1,CarbonDiox,0,0.28,0.05,0.1,0.2809,0.058,2448,1.39,0.4,0.99,,,,273,0.033464567,0.417973297,61,5.093950233,0.752438306,0.999446933
897,118,,CarbonDiox,0,0.28,0.05,0.1,0.2809,0.058,2448,1.39,0.4,0.99,,,,298,0.031496063,0.139678192,62,3.020769494,0.827594797,0.999272547
909,130,,CarbonDiox,0,0.28,0.05,0.1,0.2809,0.058,2448,1.39,0.4,0.99,,,,348,0.043307087,0.070318384,63,1.13022609,0.895251215,0.996889788
920,0,NOMC-800,CarbonDiox,0,0.28,0.05,0.1,0.2809,0.058,645,0.36,0.12,0.24,87.3,,2.37,298,0.057199211,0.615656485,64,2.766280392,0.481719516,0.995257079
934,14,NOMC-700,CarbonDiox,0,0.28,0.05,0.1,0.2809,0.058,6.29,0.33,0.11,0.22,86.4,,2.51,298,0.071005917,0.631760755,65,2.643576337,0.496374686,0.996182259
945,25,NOMC-550,CarbonDiox,0,0.28,0.05,0.1,0.2809,0.058,604,0.32,0.11,0.21,82.8,,3.73,298,0.071005917,0.575003998,66,2.394063344,0.50336405,0.997184407
956,36,NOMC-800,CarbonDiox,0,0.28,0.05,0.1,0.2809,0.058,645,0.36,0.12,0.24,87.3,,2.37,273,0.01313949,0.329624803,67,3.490148824,0.423624901,0.988144943
968,48,NOMC-K,CarbonDiox,0,0.28,0.05,0.1,0.2809,0.058,1613,0.78,0.308,0.472,88.4,,0.68,273,0.01760292,0.278906046,68,5.10450136,0.633104555,0.998057399
980,60,,CarbonDiox,0,0.28,0.05,0.1,0.2809,0.058,1613,0.78,0.308,0.472,88.4,,0.68,298,0.006640206,0.119477359,69,3.238978863,0.671659199,0.998254763
992,0,NDC,CarbonDiox,0,0.28,0.05,0.1,0.2809,0.058,122,0.45,,,64.6,,7.5,298,0.012526096,0.04610951,70,0.865151653,0.507963841,0.993047005
1004,12,NDC-4,CarbonDiox,0,0.28,0.05,0.1,0.2809,0.058,193,0.11,,,77.2,,7.3,298,0.020876827,0.299711816,71,2.310231369,0.41820245,0.988237352
1017,25,NDC-5,CarbonDiox,0,0.28,0.05,0.1,0.2809,0.058,952,0.41,,,81.2,,7,298,0.018789144,0.414985591,72,4.087791132,0.517137466,0.996124481
1030,38,NDC-6,CarbonDiox,0,0.28,0.05,0.1,0.2809,0.058,1360,0.59,,,82.5,,4.8,298,0.054279749,0.495677233,73,4.39320404,0.691723279,0.998667651
1042,50,NDC-7,CarbonDiox,0,0.28,0.05,0.1,0.2809,0.058,1588,1.88,,,91.1,,2.7,298,0.033402923,0.172910663,74,2.564502096,0.802340184,0.999740516
1053,0,3C-60,CarbonDiox,0,0.28,0.05,0.1,0.2809,0.058,758,0.55,0.39,0.16,91.7,5.8,,298,0.20566972,0.961970435,75,2.291368388,0.525596204,0.997701755
1068,15,3C-650N,CarbonDiox,0,0.28,0.05,0.1,0.2809,0.058,741,0.6,0.44,0.16,92.7,2.49,2.95,298,0.307398829,1.341143611,76,2.438150588,0.487114913,0.996190006
1077,24,3C-800N,CarbonDiox,0,0.28,0.05,0.1,0.2809,0.058,886,0.68,0.47,0.21,92.5,1.74,4.52,298,0.055287559,0.485338909,77,2.893218888,0.556294676,0.996517384
1089,36,3C-900N,CarbonDiox,0,0.28,0.05,0.1,0.2809,0.058,1192,0.92,0.66,0.26,93.7,2.11,3.62,298,0.148170659,0.874115477,78,3.041870212,0.625008023,0.998827758
1100,47,3C-1000N,CarbonDiox,0,0.28,0.05,0.1,0.2809,0.058,2104,1.66,1.4,0.26,93.3,1.98,3.73,298,0.16807418,0.854931667,79,3.317049032,0.736783303,0.99942202
1110,57,H-600,CarbonDiox,0,0.28,0.05,0.1,0.2809,0.058,610,0.48,0.38,0.1,,,,298,0.030961033,0.252399207,80,1.756816492,0.441327738,0.987044713
1120,0,RFL-400,CarbonDiox,0,0.28,0.05,0.1,0.2809,0.058,42,0.032,0,0.032,70.6,24.7,1.71,298,0.035191941,0.324536934,81,1.902585565,0.463849086,0.992692954
1128,8,RFL-500,CarbonDiox,0,0.28,0.05,0.1,0.2809,0.058,467,0.23,0.02,0.21,86.3,10.2,1.92,298,0.034942971,0.548629186,82,3.196295835,0.461772515,0.99169366
1136,16,RFL-600,CarbonDiox,0,0.28,0.05,0.1,0.2809,0.058,509,0.24,0.029,0.211,87.4,9.11,1.84,298,0.032832949,0.447811016,83,2.879444,0.468971633,0.98811487
1144,0,NPC-750,CarbonDiox,0,0.28,0.05,0.1,0.2809,0.058,3195,1.58,0.2,1.38,83.4,,1.52,298,0.098895928,0.252,84,2.160063724,0.929465456,0.999618632
1153,9,NPC-700,CarbonDiox,0,0.28,0.05,0.1,0.2809,0.058,1876,0.94,0.17,0.77,80.2,,3.77,298,0.107668175,0.466666667,85,2.504009855,0.717207963,0.998717188
1162,18,NPC-650,CarbonDiox,0,0.28,0.05,0.1,0.2809,0.058,1561,0.75,0.1,0.65,75.7,,4.11,298,0.026582202,0.186666667,86,3.149658389,0.766074758,0.999339357
1172,28,NPC-600,CarbonDiox,0,0.28,0.05,0.1,0.2809,0.058,1033,0.51,0.08,0.43,71.6,,5.05,298,0.035523379,0.270666667,87,3.085895824,0.641533518,0.99801895
1182,38,NPC-750,CarbonDiox,0,0.28,0.05,0.1,0.2809,0.058,3195,1.58,0.2,1.38,83.4,,1.52,273,0.008849558,0.076335878,88,4.263999578,0.864600189,0.999247842
1192,48,NPC-700,CarbonDiox,0,0.28,0.05,0.1,0.2809,0.058,1876,0.94,0.17,0.77,80.2,,3.77,273,0.008849558,0.152671756,89,4.303605456,0.646385396,0.999308482
1202,58,NPC-650,CarbonDiox,0,0.28,0.05,0.1,0.2809,0.058,1561,0.75,0.1,0.65,75.7,,4.11,273,0.008849558,0.27480916,90,5.300819497,0.66239899,0.999140667
1212,68,NPC-600,CarbonDiox,0,0.28,0.05,0.1,0.2809,0.058,1033,0.51,0.08,0.43,71.6,,5.05,273,0.017699115,0.396946565,91,4.849782947,0.553487164,0.997373583
1221,0,COP-M,CarbonDiox,0,0.28,0.05,0.1,0.2809,0.058,1420,1.4,0.45,0.95,,,,273,0.058610148,0.148367953,92,2.660975105,0.840632443,0.995571054
1232,11,COP-M-600,CarbonDiox,0,0.28,0.05,0.1,0.2809,0.058,820,0.8,0.27,0.53,,,,273,0.029425341,0.341246291,93,3.192517878,0.513391077,0.990958879
1245,24,COP-M-700,CarbonDiox,0,0.28,0.05,0.1,0.2809,0.058,751,0.7,0.26,0.44,,,,273,0.036360742,0.741839763,94,3.389319039,0.415536488,0.994782084
1258,37,KCOP-M-600,CarbonDiox,0,0.28,0.05,0.1,0.2809,0.058,1950,0.9,0.76,0.14,,,,273,0.116677273,1.520363636,95,7.497849559,0.699961369,0.998855942
1269,48,KCOP-M-700,CarbonDiox,0,0.28,0.05,0.1,0.2809,0.058,2186,1,0.85,0.15,,,,273,0.210837879,2.142285714,96,6.974917539,0.739149778,0.999666568
1281,60,KCOP-M-600,CarbonDiox,0,0.28,0.05,0.1,0.2809,0.058,1950,0.9,0.76,0.14,,,,298,0.059362121,0.540311688,97,6.30410251,0.784060503,0.998465695
1293,72,KCOP-M-700,CarbonDiox,0,0.28,0.05,0.1,0.2809,0.058,2186,1,0.85,0.15,,,,298,0.059362121,0.386025974,98,4.707181684,0.84019385,0.998792547
1305,0,CS-6,CarbonDiox,0,0.28,0.05,0.1,0.2809,0.058,530,0.23,,,,,,296,0.029690552,0.445682451,99,3.79521889,0.523151323,0.997106492
1318,13,CS-P-A,CarbonDiox,0,0.28,0.05,0.1,0.2809,0.058,1740,0.76,,,,,,296,0.029690552,0.208913649,100,4.351580082,0.80604737,0.999841936
1331,26,CS-3-A,CarbonDiox,0,0.28,0.05,0.1,0.2809,0.058,2120,0.94,,,,,,296,0.139317208,0.849582173,101,4.024133862,0.792455893,0.999805107
1342,37,CS-6-A,CarbonDiox,0,0.28,0.05,0.1,0.2809,0.058,600,0.27,,,,,,296,0.066232771,0.376044568,102,2.872393285,0.679991536,0.998433195
1353,48,CS*-6,CarbonDiox,0,0.28,0.05,0.1,0.2809,0.058,540,0.25,,,,,,303,0.0383488,0.499888544,103,3.420618284,0.511753967,0.994143106
1365,60,CS*-P-A,CarbonDiox,0,0.28,0.05,0.1,0.2809,0.058,2400,1.07,,,,,,303,0.1054592,0.662770732,104,4.631666608,0.834130673,0.999712717
1376,71,CS*-3-A,CarbonDiox,0,0.28,0.05,0.1,0.2809,0.058,1960,0.84,,,,,,303,0.0503328,0.194619996,105,3.93574366,0.825782418,0.998347774
1388,83,CS-P-A,CarbonDiox,0,0.28,0.05,0.1,0.2809,0.058,1740,0.76,,,,,,273,0.223249714,2.938005391,106,8.086655431,0.677092414,0.998989313
1401,96,CS*-P-A,CarbonDiox,0,0.28,0.05,0.1,0.2809,0.058,2400,1.07,,,,,,273,0.344083657,4.09703504,107,8.80443679,0.709879018,0.999373007
1412,107,CS*-3-A,CarbonDiox,0,0.28,0.05,0.1,0.2809,0.058,1960,0.84,,,,,,273,0.050047312,0.592991914,108,6.869212144,0.751619683,0.999044687
1428,0,NC-600-2,CarbonDiox,0,0.28,0.05,0.1,0.2809,0.058,1023,0.38,,,84.2,,1.35,273,0.021082493,0.655455325,109,5.810428135,0.478434183,0.99230902
1443,15,NC-600-3,CarbonDiox,0,0.28,0.05,0.1,0.2809,0.058,1383,0.52,,,83.3,,1.08,273,0.040149598,0.924680599,110,6.021842125,0.531153677,0.998288888
1456,28,NC-600-4,CarbonDiox,0,0.28,0.05,0.1,0.2809,0.058,1604,0.6,,,84.2,,0.81,273,0.023143802,0.873749949,111,6.777820003,0.536101192,0.999456935
1468,40,NC-600-3,CarbonDiox,0,0.28,0.05,0.1,0.2809,0.058,1383,0.52,,,83.3,,1.08,298,0.036037185,0.454518552,112,4.005160658,0.615896206,0.99942952
1480,52,NC-600-4,CarbonDiox,0,0.28,0.05,0.1,0.2809,0.058,1604,0.6,,,84.2,,0.81,298,0.059385077,0.639954692,113,4.341407542,0.63094089,0.999128481
1491,63,NC-650-2,CarbonDiox,0,0.28,0.05,0.1,0.2809,0.058,1178,0.45,,,82,,1.23,273,0.043544116,1.126481016,114,5.877690805,0.495636205,0.998999926
1502,74,NC-650-3,CarbonDiox,0,0.28,0.05,0.1,0.2809,0.058,1535,0.56,,,81.3,,0.91,273,0.024049681,0.945017279,115,7.047113888,0.503659102,0.999047993
1514,86,NC-650-4,CarbonDiox,0,0.28,0.05,0.1,0.2809,0.058,1687,0.63,,,83,,0.7,273,0.034809487,0.817548918,116,6.640879943,0.585071341,0.998522298
1526,98,NC-650-2,CarbonDiox,0,0.28,0.05,0.1,0.2809,0.058,1178,0.45,,,82,,1.23,298,0.047689839,0.562769276,117,4.067597076,0.591729332,0.997082998
1537,109,NC-650-3,CarbonDiox,0,0.28,0.05,0.1,0.2809,0.058,1535,0.56,,,81.3,,0.91,298,0.049911363,0.762728884,118,4.744606794,0.595575909,0.999656522
1549,121,NC-650-4,CarbonDiox,0,0.28,0.05,0.1,0.2809,0.058,1687,0.63,,,83,,0.7,298,0.030344,0.344902836,119,4.260108491,0.678172816,0.99947612
1561,133,NC-700-4,CarbonDiox,0,0.28,0.05,0.1,0.2809,0.058,1937,0.72,,,86.5,,0.61,273,0.023731665,0.57881137,120,6.756900551,0.599455015,0.999025513
1573,145,NC-700-2,CarbonDiox,0,0.28,0.05,0.1,0.2809,0.058,1550,0.57,,,84.2,,0.86,273,0.040928683,0.795865633,121,6.1129632,0.580453297,0.998034608
1584,156,NC-700-3,CarbonDiox,0,0.28,0.05,0.1,0.2809,0.058,1596,0.6,,,86.3,,0.73,273,0.040972948,0.940568475,122,6.994441702,0.584138065,0.998869929
1596,168,NC-700-2,CarbonDiox,0,0.28,0.05,0.1,0.2809,0.058,1550,0.57,,,84.2,,0.86,298,0.06440029,0.524547804,123,4.067298588,0.680164962,0.997634322
1608,180,NC-700-3,CarbonDiox,0,0.28,0.05,0.1,0.2809,0.058,1596,0.6,,,86.3,,0.73,298,0.111647826,0.976744186,124,4.590316401,0.68030672,0.999411343
1619,191,NC-700-4,CarbonDiox,0,0.28,0.05,0.1,0.2809,0.058,1937,0.78,,,86.5,,0.61,298,0.137376957,1.085271318,125,4.330895897,0.687829535,0.999665406
1629,0,VR-5,CarbonDiox,0,0.28,0.05,0.1,0.2809,0.058,2450,1.12,,,,,,298,0.078125,0.496170048,126,4.606944173,0.835661242,0.999447016
1639,10,VR-93,CarbonDiox,0,0.28,0.05,0.1,0.2809,0.058,2895,1.42,,,,,,298,0.046875,0.345929663,127,4.861596316,0.808281506,0.999552212
1649,0,PC,CarbonDiox,0,0.28,0.05,0.1,0.2809,0.058,1220,0.47,0.47,0,,,,298,0.342117429,2.387755102,128,4.356463336,0.304848861,0.980676201
1661,12,AC2-PC,CarbonDiox,0,0.28,0.05,0.1,0.2809,0.058,1598,0.63,0.6,0.03,,,,298,0.136054422,0.734693878,129,4.187035705,0.414742184,0.9791043
1671,22,AC4-PC,CarbonDiox,0,0.28,0.05,0.1,0.2809,0.058,2151,0.9,0.85,0.05,,,,298,0.999273496,3.765306122,130,4.545376893,0.469409215,0.994617849
1683,0,unmodified AC,CarbonDiox,0,0.28,0.05,0.1,0.2809,0.058,1889,1.178,0.114,1.064,77.2,18,4.9,303,0.983606557,2.982931755,131,2.83360382,0.623555521,0.996032456
1691,8,AC-NH-400,CarbonDiox,0,0.28,0.05,0.1,0.2809,0.058,1637,0.999,0.199,0.8,74.6,11.5,13.9,303,0.819672131,1.23363723,132,1.426620647,0.469806339,0.987876028
1698,15,AC-NH-800,CarbonDiox,0,0.28,0.05,0.1,0.2809,0.058,2079,1.292,0.127,1.165,69,12.6,18.3,303,1.245901639,4.149678643,133,4.302739466,0.57123516,0.995633987
1706,23,unmodified AC,CarbonDiox,0,0.28,0.05,0.1,0.2809,0.058,1889,1.178,0.114,1.064,77.2,18,4.9,288,0.957446809,2.743142145,134,3.717164667,0.648743815,0.994624193
1714,31,,CarbonDiox,0,0.28,0.05,0.1,0.2809,0.058,1889,1.178,0.114,1.064,77.2,18,4.9,318,0.989361702,1.80798005,135,2.714930094,0.568839765,0.967829368
1722,39,,CarbonDiox,0,0.28,0.05,0.1,0.2809,0.058,1889,1.178,0.114,1.064,77.2,18,4.9,348,1.14893617,1.371571072,136,1.912618675,0.61680192,0.984951822
1730,47,AC-NH-800,CarbonDiox,0,0.28,0.05,0.1,0.2809,0.058,2079,1.292,0.127,1.165,69,12.6,18.3,288,1.248730964,4.660821412,137,4.466721241,0.585467794,0.995862865
1738,55,,CarbonDiox,0,0.28,0.05,0.1,0.2809,0.058,2079,1.292,0.127,1.165,69,12.6,18.3,318,1.218274112,2.089152276,138,1.907309654,0.599928884,0.986376079
1746,63,,CarbonDiox,0,0.28,0.05,0.1,0.2809,0.058,2079,1.292,0.127,1.165,69,12.6,18.3,348,1.30964467,1.670188392,139,1.599438968,0.589875386,0.99632819
1754,0,CF-700,CarbonDiox,0,0.28,0.05,0.1,0.2809,0.058,499,0.205,0.012,0.193,,,,298,0.027237354,0.211933243,140,2.277726017,0.50719476,0.988206816
1768,14,CF-800,CarbonDiox,0,0.28,0.05,0.1,0.2809,0.058,540,0.234,0.025,0.209,,,,298,0.029182879,0.381673874,141,3.269798912,0.518160614,0.993719077
1779,25,CF-850,CarbonDiox,0,0.28,0.05,0.1,0.2809,0.058,452,0.198,0.024,0.174,,,,298,0.044747082,0.466389373,142,2.623071473,0.4809749,0.992520721
1790,36,CF-700-ACT,CarbonDiox,0,0.28,0.05,0.1,0.2809,0.058,599,0.248,0.019,0.229,,,,298,0.022096183,0.281976088,143,2.652725217,0.506973575,0.995266825
1804,50,CF-750-ACT,CarbonDiox,0,0.28,0.05,0.1,0.2809,0.058,696,0.289,0.022,0.267,,,,298,0.044119652,0.394766524,144,2.827958118,0.545944155,0.99360386
1816,62,CF-800-ACT,CarbonDiox,0,0.28,0.05,0.1,0.2809,0.058,863,0.341,0.007,0.334,,,,298,0.04600569,0.530115046,145,3.847440879,0.60033774,0.998188426
1828,74,CF-850-ACT,CarbonDiox,0,0.28,0.05,0.1,0.2809,0.058,1018,0.429,0.036,0.393,,,,298,0.033067016,0.236859914,146,3.150203901,0.64773257,0.995895486
1840,0,a-SG-4,CarbonDiox,0,0.28,0.05,0.1,0.2809,0.058,479,0.35,,,76.7,17.4,,298,0.02739726,0.431034483,147,3.277933169,0.50244427,0.995632212
1853,13,a-SG-5,CarbonDiox,0,0.28,0.05,0.1,0.2809,0.058,801.9,0.48,,,81.1,12,,298,0.00456621,0.114942529,148,3.508521682,0.661004187,0.998611108
1866,26,a-SG-6,CarbonDiox,0,0.28,0.05,0.1,0.2809,0.058,1395.8,0.82,,,82.5,10.6,,298,0.025114155,0.316091954,149,4.744260017,0.597204322,0.988554168
1879,39,a-SG-7,CarbonDiox,0,0.28,0.05,0.1,0.2809,0.058,1566.8,0.82,,,87.3,10,,298,0.02283105,0.201149425,150,3.946611986,0.730520398,0.999401806
1891,0,micro-TiC-CDCs-200,CarbonDiox,0,0.28,0.05,0.1,0.2809,0.058,497,0.23,,,,,,273,0.041512574,0.473372781,151,2.848737343,0.479102222,0.987325263
1902,11,micro-TiC-CDCs-400,CarbonDiox,0,0.28,0.05,0.1,0.2809,0.058,910,0.3,,,,,,273,0.041443232,0.686390533,152,3.924065858,0.490195399,0.994065938
1915,24,micro-TiC-CDCs-600,CarbonDiox,0,0.28,0.05,0.1,0.2809,0.058,1383,0.56,,,,,,273,0.08804857,1.514792899,153,6.299211938,0.552434373,0.997938925
1925,34,micro-TiC-CDCs-700,CarbonDiox,0,0.28,0.05,0.1,0.2809,0.058,1832,0.84,,,,,,273,0.012928378,0.284023669,154,7.121930841,0.638780404,0.998429858
1936,45,micro-TiC-CDCs-1000,CarbonDiox,0,0.28,0.05,0.1,0.2809,0.058,1669,0.75,,,,,,273,0.070004315,0.946745562,155,5.43135381,0.6276252,0.999112931
1945,54,nano-TiC-CDCs-200,CarbonDiox,0,0.28,0.05,0.1,0.2809,0.058,434,0.36,,,,,,273,0.017612524,0.45834829,156,2.735392354,0.391791032,0.993532909
1955,64,nano-TiC-CDCs-400,CarbonDiox,0,0.28,0.05,0.1,0.2809,0.058,740,0.54,,,,,,273,0.039138943,0.428444053,157,3.450653863,0.578862726,0.997258678
1965,74,nano-TiC-CDCs-600,CarbonDiox,0,0.28,0.05,0.1,0.2809,0.058,952,0.81,,,,,,273,0.078277886,0.398279276,158,2.502688793,0.660514983,0.99770904
1975,84,nano-TiC-CDCs-800,CarbonDiox,0,0.28,0.05,0.1,0.2809,0.058,1855,1.22,,,,,,273,0.068493151,0.575938814,159,4.189414996,0.717840336,0.998693131
1985,94,nano-TiC-CDCs-1000,CarbonDiox,0,0.28,0.05,0.1,0.2809,0.058,1920,1.61,,,,,,273,0.025440313,0.162374506,160,3.687827625,0.753136989,0.999257174
1996,0,PTCT-C,CarbonDiox,0,0.28,0.05,0.1,0.2809,0.058,1280,1.82,0.18,1.64,,,,273,0.027858329,1.126373626,161,4.789985247,0.343141547,0.989233954
2008,12,PTCA-C,CarbonDiox,0,0.28,0.05,0.1,0.2809,0.058,790,1.82,0.51,1.31,,,,273,0.042401771,0.934065934,162,3.782724957,0.364756921,0.983474793
2020,24,PTBP-C,CarbonDiox,0,0.28,0.05,0.1,0.2809,0.058,910,2.24,0.26,1.98,,,,273,0.049120089,1.524725275,163,4.474511226,0.330110666,0.994105841
2033,37,PTCT-C,CarbonDiox,0,0.28,0.05,0.1,0.2809,0.058,1280,1.82,0.18,1.64,,,,293,0.007089941,0.402834747,164,3.443583849,0.418574701,0.994140177
2045,49,PTCA-C,CarbonDiox,0,0.28,0.05,0.1,0.2809,0.058,790,1.82,0.51,1.31,,,,293,0.027155161,0.329390926,165,2.743637685,0.436606045,0.980933543
2056,60,PCBP-C,CarbonDiox,0,0.28,0.05,0.1,0.2809,0.058,910,2.24,0.26,1.98,,,,293,0.047702222,0.768763206,166,3.04370586,0.413613101,0.991720615
2067,71,PTCT,CarbonDiox,0,0.28,0.05,0.1,0.2809,0.058,895,1.17,0.13,1.04,,,,273,0.021180556,0.446428571,167,4.500649912,0.551118259,0.998393925
2080,84,PTCA,CarbonDiox,0,0.28,0.05,0.1,0.2809,0.058,1020,1.85,0.3,1.55,,,,273,0.024556327,0.322420635,168,2.971771383,0.552697195,0.997672363
2091,95,PCBP,CarbonDiox,0,0.28,0.05,0.1,0.2809,0.058,399,0.62,0.26,0.36,,,,273,0.017428627,0.086805556,169,1.578356254,0.589554431,0.995180748
2101,105,PTCT,CarbonDiox,0,0.28,0.05,0.1,0.2809,0.058,895,1.17,0.13,1.04,,,,293,0.018708157,0.356047327,170,3.427595597,0.549965924,0.999070105
2112,116,PTCA,CarbonDiox,0,0.28,0.05,0.1,0.2809,0.058,1020,1.8,0.25,1.55,,,,293,0.030208309,0.246494303,171,2.314104148,0.581013071,0.996471763
2121,125,PTBP,CarbonDiox,0,0.28,0.05,0.1,0.2809,0.058,399,0.62,0.26,0.36,,,,293,0.03034827,0.082164768,172,1.155150402,0.598029224,0.992762241
2130,0,Z0.75,CarbonDiox,0,0.28,0.05,0.1,0.2809,0.058,1275,0.553,0,0.553,,,,303,1.000682189,1.814622572,173,2.684603411,0.692881249,0.994524689
2138,8,Z 1.5,CarbonDiox,0,0.28,0.05,0.1,0.2809,0.058,2108,1.059,0.013,1.046,,,,303,1.067685007,1.76182708,174,2.551888464,0.703712059,0.978784871
2146,16,Z 2.5,CarbonDiox,0,0.28,0.05,0.1,0.2809,0.058,1794,1.184,0.075,1.109,,,,303,1.368797271,1.763606703,175,1.831940168,0.759193379,0.993260596
2153,23,HK,CarbonDiox,0,0.28,0.05,0.1,0.2809,0.058,2595,1.275,0.039,1.236,,,,303,1.189565217,4.203831253,176,4.373998801,0.57276288,0.990443655
2161,31,H 1.5,CarbonDiox,0,0.28,0.05,0.1,0.2809,0.058,1875,0.976,0.027,0.949,,,,303,0.939130435,2.967068446,177,2.811513409,0.624602095,0.996395656
2169,39,H 2,CarbonDiox,0,0.28,0.05,0.1,0.2809,0.058,1889,1.178,0.114,1.063,,,,303,1.189565217,2.161752045,178,1.652438654,0.708634467,0.994695285
2177,47,H3PO4,CarbonDiox,0,0.28,0.05,0.1,0.2809,0.058,1889,1.178,0.114,1.063,,,,288,1.038014569,3.41855007,179,4.113673118,0.5687777,0.996201276
2185,55,,CarbonDiox,0,0.28,0.05,0.1,0.2809,0.058,1889,1.178,0.114,1.063,,,,303,0.976838806,3.118477793,180,2.861297273,0.619825133,0.99516217
2193,63,,CarbonDiox,0,0.28,0.05,0.1,0.2809,0.058,1889,1.178,0.114,1.063,,,,348,1.310272298,2.274905187,181,2.691417541,0.334635412,0.927254542
2201,71,ZnCl2,CarbonDiox,0,0.28,0.05,0.1,0.2809,0.058,1275,0.553,0,0.553,,,,288,1.005405405,2.628205128,182,3.681453382,0.648596637,0.992711222
2209,79,,CarbonDiox,0,0.28,0.05,0.1,0.2809,0.058,1275,0.553,0,0.553,,,,318,0.908108108,1.666666667,183,2.708037925,0.566616349,0.966001346
2217,87,,CarbonDiox,0,0.28,0.05,0.1,0.2809,0.058,1275,0.553,0,0.553,,,,348,1.135135135,1.282051282,184,1.892617438,0.615824911,0.982742089
2225,0,CP-2-600,CarbonDiox,0,0.28,0.05,0.1,0.2809,0.058,1700,0.88,0.14,0.74,57.9,28.03,10.14,273,0.032185539,0.730582524,185,6.309019239,0.563523666,0.99836251
2237,12,,CarbonDiox,0,0.28,0.05,0.1,0.2809,0.058,1700,0.88,0.14,0.74,57.9,28.03,10.14,298,0.027146299,0.373786408,186,3.88228543,0.658532295,0.999736716
2248,23,,CarbonDiox,0,0.28,0.05,0.1,0.2809,0.058,1700,0.88,0.14,0.74,57.9,28.03,10.14,323,0.012308867,0.101941748,187,2.121713486,0.759532231,0.998884744
2259,35,CP-2-650,CarbonDiox,0,0.28,0.05,0.1,0.2809,0.058,2520,1.25,0.17,1.08,66.25,26.02,4.05,273,0.070048309,0.972404685,188,5.950455131,0.638314871,0.999151727
2269,45,,CarbonDiox,0,0.28,0.05,0.1,0.2809,0.058,2520,1.25,0.17,1.08,66.25,26.02,4.05,298,0.036231884,0.217576663,189,3.47592227,0.787800525,0.999173865
2280,56,,CarbonDiox,0,0.28,0.05,0.1,0.2809,0.058,2520,1.25,0.17,1.08,66.25,26.02,4.05,323,0.060386473,0.150024908,190,1.64128054,0.835680032,0.996887986
2290,66,CP-2-700,CarbonDiox,0,0.28,0.05,0.1,0.2809,0.058,2940,1.37,0.23,1.14,85.05,11.71,2.14,273,0.028301887,0.32890677,191,5.942906617,0.783992522,0.999603783
2301,77,,CarbonDiox,0,0.28,0.05,0.1,0.2809,0.058,2940,1.37,0.23,1.14,85.05,11.71,2.14,298,0.033018868,0.164123196,192,3.129114203,0.861468834,0.999609922
2312,88,,CarbonDiox,0,0.28,0.05,0.1,0.2809,0.058,2940,1.37,0.23,1.14,85.05,11.71,2.14,323,0.066037736,0.064755827,193,1.668178804,0.945464307,0.996502795
2323,99,CP-2-800,CarbonDiox,0,0.28,0.05,0.1,0.2809,0.058,3410,1.94,0.73,1.21,92.99,5.6,0.78,273,0.01679758,0.095038192,194,4.401691888,0.861743241,0.999746135
2334,110,,CarbonDiox,0,0.28,0.05,0.1,0.2809,0.058,3410,1.94,0.73,1.21,92.99,5.6,0.78,298,0.05510905,0.166010674,195,2.67239294,0.9564955,0.999804283
2344,120,,CarbonDiox,0,0.28,0.05,0.1,0.2809,0.058,3410,1.94,0.73,1.21,92.99,5.6,0.78,323,0.062240475,0.070687681,196,1.578076076,1.09300912,0.99870797
2354,0,1C,CarbonDiox,0,0.28,0.05,0.1,0.2809,0.058,1045.2,2.5882,,,,,,303,1.117021277,0.612244898,197,0.673942547,0.67773603,0.999076098
2361,7,9C,CarbonDiox,0,0.28,0.05,0.1,0.2809,0.058,1204.1,0.7902,,,,,,303,0.904255319,0.612244898,198,0.670155881,0.660233356,0.999280583
2368,14,1C,CarbonDiox,0,0.28,0.05,0.1,0.2809,0.058,1045.2,2.5882,,,,,,318,0.904255319,0.50728863,199,0.544135813,0.688025381,0.999518914
2375,21,9C,CarbonDiox,0,0.28,0.05,0.1,0.2809,0.058,1204.1,0.7902,,,,,,318,1.063829787,0.524781341,200,0.518539252,0.689120438,0.998758997
2382,28,1C,CarbonDiox,0,0.28,0.05,0.1,0.2809,0.058,1045.2,2.5882,,,,,,333,0.904255319,0.38483965,201,0.402742365,0.72712223,0.999254146
2389,35,9C,CarbonDiox,0,0.28,0.05,0.1,0.2809,0.058,1204.1,0.7902,,,,,,333,1.117021277,0.349854227,202,0.388737254,0.710984917,0.995612102
2396,42,1C,CarbonDiox,0,0.28,0.05,0.1,0.2809,0.058,1045.2,2.5882,,,,,,348,1.010638298,0.192419825,203,0.280387134,0.780180995,0.998059175
2403,49,9C,CarbonDiox,0,0.28,0.05,0.1,0.2809,0.058,1204.1,0.7902,,,,,,348,1.063829787,0.209912536,204,0.258996813,0.781082472,0.99532026
2410,0,NC-600-1,CarbonDiox,0,0.28,0.05,0.1,0.2809,0.058,879,0.38,0.05,0.33,64.2,,6.16,273,0.037627262,1.136038186,205,4.757584858,0.416134844,0.999182412
2423,13,NC-600-2,CarbonDiox,0,0.28,0.05,0.1,0.2809,0.058,1135,0.62,0.19,0.43,70.5,,4.83,273,0.060834013,1.136038186,206,5.399949046,0.505344263,0.997160277
2435,25,NC-600-3,CarbonDiox,0,0.28,0.05,0.1,0.2809,0.058,1185,0.87,0.21,0.66,69.8,,4.31,273,0.037702788,0.885441527,207,6.253315259,0.591342173,0.999778193
2448,38,NC-600-4,CarbonDiox,0,0.28,0.05,0.1,0.2809,0.058,1562,0.75,0.11,0.64,69,,3.84,273,0.012487035,0.551312649,208,6.013413757,0.5346838,0.999874124
2461,51,NC-600-1,CarbonDiox,0,0.28,0.05,0.1,0.2809,0.058,879,0.38,0.05,0.33,64.2,,6.16,298,0.033584081,0.551312649,209,3.679357791,0.516348784,0.998745791
2472,62,NC-600-3,CarbonDiox,0,0.28,0.05,0.1,0.2809,0.058,1185,0.87,0.21,0.66,69.8,,4.31,298,0.098884223,0.885441527,210,4.122958448,0.653943737,0.999448537
2483,73,NC-600-4,CarbonDiox,0,0.28,0.05,0.1,0.2809,0.058,1562,0.75,0.11,0.64,69,,3.84,298,0.046257414,0.501193317,211,3.746476004,0.633175939,0.999368724
2491,81,NC-650-1,CarbonDiox,0,0.28,0.05,0.1,0.2809,0.058,1483,0.66,0.05,0.61,70,,4.56,273,0.035196687,0.932242991,212,6.110107411,0.535226684,0.998553905
2502,92,NC-650-2,CarbonDiox,0,0.28,0.05,0.1,0.2809,0.058,1487,0.79,0.13,0.66,71.2,,3.59,273,0.026915114,0.83411215,213,6.303118889,0.531923757,0.999358327
2515,105,NC-650-3,CarbonDiox,0,0.28,0.05,0.1,0.2809,0.058,2322,1.06,0.27,0.79,74.1,,3.19,273,0.051759834,0.948598131,214,6.190005049,0.621450825,0.999859662
2528,118,NC-650-4,CarbonDiox,0,0.28,0.05,0.1,0.2809,0.058,2521,1.34,0.56,0.78,75.8,,2.4,273,0.041407867,0.752336449,215,6.082370052,0.665542426,0.999814557
2538,128,NC-650-1,CarbonDiox,0,0.28,0.05,0.1,0.2809,0.058,1483,0.66,0.05,0.61,70,,4.56,298,0.041407867,0.556074766,216,4.250054502,0.621207535,0.999352281
2551,141,NC-650-2,CarbonDiox,0,0.28,0.05,0.1,0.2809,0.058,1487,0.79,0.13,0.66,71.2,,3.59,298,0.091097308,0.752336449,217,4.13780277,0.707196719,0.999417309
2563,153,NC-650-3,CarbonDiox,0,0.28,0.05,0.1,0.2809,0.058,2322,1.06,0.27,0.79,74.1,,3.19,298,0.053830228,0.654205607,218,4.065577372,0.605972292,0.999776041
2574,164,NC-650-4,CarbonDiox,0,0.28,0.05,0.1,0.2809,0.058,2521,1.34,0.56,0.78,75.8,,2.4,298,0.043478261,0.359813084,219,3.681202978,0.73469456,0.999704352
2587,177,NC-700-2,CarbonDiox,0,0.28,0.05,0.1,0.2809,0.058,1967,0.94,0.11,0.83,79.2,,1.81,273,0.023255814,0.584337015,220,6.444773592,0.64713412,0.999784063
2599,189,NC-700-3,CarbonDiox,0,0.28,0.05,0.1,0.2809,0.058,2690,1.19,0.27,0.92,78.3,,1.7,273,0.052854123,0.767613416,221,6.342568002,0.703170134,0.999726829
2611,201,NC-700-4,CarbonDiox,0,0.28,0.05,0.1,0.2809,0.058,2599,1.33,0.51,0.82,80.7,,1.21,273,0.042283298,0.48378047,222,5.477615977,0.757160281,0.999928481
2621,211,NC-700-1,CarbonDiox,0,0.28,0.05,0.1,0.2809,0.058,2349,0.99,0.14,0.85,77.3,,2.22,298,0.101479915,0.800213939,223,4.16471409,0.706224005,0.999738537
2631,221,NC-700-2,CarbonDiox,0,0.28,0.05,0.1,0.2809,0.058,1967,0.94,0.11,0.83,79.2,,1.81,298,0.086680761,0.700222517,224,4.007681405,0.719927827,0.999725278
2642,232,NC-700-3,CarbonDiox,0,0.28,0.05,0.1,0.2809,0.058,2690,1.19,0.27,0.92,78.3,,1.7,298,0.086680761,0.58327741,225,3.878137776,0.770850829,0.999820948
2654,244,NC-700-4,CarbonDiox,0,0.28,0.05,0.1,0.2809,0.058,2599,1.33,0.51,0.82,80.7,,1.21,298,0.052854123,0.333245874,226,3.358556139,0.808359429,0.999787736
2665,0,MAC,CarbonDiox,0,0.28,0.05,0.1,0.2809,0.058,671.2,0.333,0.066,0.267,,,,298,0.041228461,0.231578947,227,2.286273085,0.73579607,0.999278688
2674,9,,CarbonDiox,0,0.28,0.05,0.1,0.2809,0.058,671.2,0.333,0.066,0.267,,,,308,0.054209446,0.194634146,228,1.921863365,0.729961786,0.997995535
2683,18,,CarbonDiox,0,0.28,0.05,0.1,0.2809,0.058,671.2,0.333,0.066,0.267,,,,323,0.06,0.166397849,229,1.585116622,0.811916761,0.999091671
2692,0,PCNS,CarbonDiox,0,0.28,0.05,0.1,0.2809,0.058,1734,2.441,,,,,,313,1.283529921,1.266641369,230,1.129129196,0.749089226,0.99966078
2702,0,CN500,CarbonDiox,0,0.28,0.05,0.1,0.2809,0.058,942,0.42,0.11,0.31,,,,298,0.022417707,0.334042754,231,3.146782491,0.497776838,0.991044896
2716,14,,CarbonDiox,0,0.28,0.05,0.1,0.2809,0.058,942,0.42,0.11,0.31,,,,273,0.019939463,0.798223438,232,4.480851365,0.370360273,0.990264497
2730,0,ATS-2-650,CarbonDiox,0,0.28,0.05,0.1,0.2809,0.058,1200,0.68,0.2,0.48,,,,273,0.022670025,0.408653846,233,4.38183982,0.516351889,0.995057504
2742,12,,CarbonDiox,0,0.28,0.05,0.1,0.2809,0.058,1200,0.68,0.2,0.48,,,,298,0.027707809,0.264423077,234,2.930036694,0.624513388,0.998844565
2753,23,,CarbonDiox,0,0.28,0.05,0.1,0.2809,0.058,1200,0.68,0.2,0.48,,,,323,0.027707809,0.084134615,235,2.08399666,0.771011,0.998719466
2763,33,ATS-2-700,CarbonDiox,0,0.28,0.05,0.1,0.2809,0.058,1330,0.73,0.19,0.54,,,,273,0.014447427,0.370813397,236,5.103005102,0.542071777,0.996679331
2774,44,,CarbonDiox,0,0.28,0.05,0.1,0.2809,0.058,1330,0.73,0.19,0.54,,,,298,0.024279379,0.215311005,237,3.303699927,0.648019692,0.997729807
2785,55,,CarbonDiox,0,0.28,0.05,0.1,0.2809,0.058,1330,0.73,0.19,0.54,,,,323,0.058443226,0.179425837,238,2.16351287,0.776900525,0.997430105
2795,65,ATS-2-800,CarbonDiox,0,0.28,0.05,0.1,0.2809,0.058,1570,0.83,0.18,0.65,,,,273,0.012256006,0.230761374,239,5.024919424,0.609702464,0.998965336
2806,76,,CarbonDiox,0,0.28,0.05,0.1,0.2809,0.058,1570,0.83,0.18,0.65,,,,298,0.0567381,0.376932274,240,3.256865214,0.717363452,0.999331905
2816,86,,CarbonDiox,0,0.28,0.05,0.1,0.2809,0.058,1570,0.83,0.18,0.65,,,,323,0.056858257,0.134215285,241,2.072064109,0.873616932,0.997513124
2826,96,ATS-4-700,CarbonDiox,0,0.28,0.05,0.1,0.2809,0.058,1820,0.95,0.2,0.75,,,,273,0.021108232,0.380067467,242,5.509254651,0.626122427,0.998738431
2838,108,,CarbonDiox,0,0.28,0.05,0.1,0.2809,0.058,1820,0.95,0.2,0.75,,,,298,0.028855649,0.137147174,243,3.417599744,0.918246511,0.999244971
2848,118,,CarbonDiox,0,0.28,0.05,0.1,0.2809,0.058,1820,0.95,0.2,0.75,,,,323,0.06026947,0.137624346,244,2.070714172,0.911016779,0.997976593
2859,129,ATS-4-800,CarbonDiox,0,0.28,0.05,0.1,0.2809,0.058,2310,1.24,0.28,0.96,,,,273,0.013623978,0.219895288,245,5.671828709,0.749113756,0.999212505
2871,141,,CarbonDiox,0,0.28,0.05,0.1,0.2809,0.058,2310,1.24,0.28,0.96,,,,298,0.059945504,0.298429319,246,3.094680174,0.816078119,0.999228059
2881,151,,CarbonDiox,0,0.28,0.05,0.1,0.2809,0.058,2310,1.24,0.28,0.96,,,,323,0.054495913,0.078534031,247,1.823532222,0.942119462,0.998194316
2892,0,C600K5,CarbonDiox,0,0.28,0.05,0.1,0.2809,0.058,1890,0.9,0.08,0.82,,,,298,0.067925499,0.616621984,248,4.221092675,0.665183989,0.997210424
2901,9,C700K3,CarbonDiox,0,0.28,0.05,0.1,0.2809,0.058,1130,0.54,0.06,0.48,,,,298,0.101909829,0.898123324,249,3.935980633,0.590441597,0.995723991
2910,18,C600K3,CarbonDiox,0,0.28,0.05,0.1,0.2809,0.058,1250,0.61,0.06,0.55,,,,298,0.045853758,0.536193029,250,4.390760617,0.628808908,0.998538065
2920,28,C600K1,CarbonDiox,0,0.28,0.05,0.1,0.2809,0.058,770,0.35,0.01,0.34,,,,298,0.017831118,0.348525469,251,4.040403184,0.503079449,0.99379517
2931,39,C600K0,CarbonDiox,0,0.28,0.05,0.1,0.2809,0.058,365,0.17,0.01,0.16,,,,298,0.011966541,0.134048257,252,1.939603239,0.506588014,0.992538527
2942,50,C600-K5,CarbonDiox,0,0.28,0.05,0.1,0.2809,0.058,1890,0.9,0.08,0.82,,,,273,0.06469354,1.086206897,253,6.075338102,0.583932608,0.998405702
2952,60,C700-K3,CarbonDiox,0,0.28,0.05,0.1,0.2809,0.058,1130,0.54,0.06,0.48,,,,273,0.105278144,1.637931034,254,5.908428837,0.532737905,0.996957253
2961,69,C600-K3,CarbonDiox,0,0.28,0.05,0.1,0.2809,0.058,1250,0.61,0.06,0.55,,,,273,0.064788168,1.24137931,255,6.259780736,0.540924658,0.99793617
2971,79,C600-K1,CarbonDiox,0,0.28,0.05,0.1,0.2809,0.058,770,0.35,0.01,0.34,,,,273,0.033561154,1.034482759,256,5.480835123,0.42051442,0.992063682
2981,89,C600-K0,CarbonDiox,0,0.28,0.05,0.1,0.2809,0.058,365,0.17,0.01,0.16,,,,273,0.016717492,0.413793103,257,2.790814778,0.387438315,0.987654924
2991,0,TF1,CarbonDiox,0,0.28,0.05,0.1,0.2809,0.058,1267,0.45,0.05,0.4,,,,273,0.070393375,1.192819149,258,4.763702698,0.498669833,0.998012795
3005,14,TF2,CarbonDiox,0,0.28,0.05,0.1,0.2809,0.058,1346,0.57,0.11,0.46,,,,273,0.082815735,1.244680851,259,5.589135708,0.547605144,0.997067387
3016,25,CP,CarbonDiox,0,0.28,0.05,0.1,0.2809,0.058,1379,0.58,0.07,0.51,,,,273,0.078674948,1.382978723,260,5.766799797,0.540445496,0.99822983
3028,37,ML,CarbonDiox,0,0.28,0.05,0.1,0.2809,0.058,1699,0.8,0.32,0.48,,,,273,0.15320911,1.261968085,261,4.237341038,0.637085019,0.999154612
3040,49,MB,CarbonDiox,0,0.28,0.05,0.1,0.2809,0.058,1111,0.55,0.22,0.33,,,,273,0.115942029,0.933510638,262,4.06911639,0.654763698,0.99947124
3052,61,SP,CarbonDiox,0,0.28,0.05,0.1,0.2809,0.058,1263,0.62,0.21,0.41,,,,273,0.066252588,0.950797872,263,4.615482413,0.555155161,0.997982605
3064,73,PP,CarbonDiox,0,0.28,0.05,0.1,0.2809,0.058,585,0.28,0.08,0.2,,,,273,0.037267081,0.933510638,264,6.206526896,0.50948028,0.993876768
3076,85,FL,CarbonDiox,0,0.28,0.05,0.1,0.2809,0.058,1593,0.74,0.2,0.54,,,,273,0.202898551,1.555851064,265,4.592550493,0.655969239,0.99824335
3086,95,TF1,CarbonDiox,0,0.28,0.05,0.1,0.2809,0.058,1267,0.45,-0.05,0.5,,,,298,0.065868263,0.560197907,266,3.501530524,0.645604822,0.99898377
3098,107,TF2,CarbonDiox,0,0.28,0.05,0.1,0.2809,0.058,1346,0.57,0.11,0.46,,,,298,0.097804391,0.595625725,267,3.277537665,0.725486612,0.999467234
3108,117,CP,CarbonDiox,0,0.28,0.05,0.1,0.2809,0.058,1379,0.58,0.07,0.51,,,,298,0.081836327,0.750988739,268,4.224134441,0.668838788,0.999174233
3119,128,ML,CarbonDiox,0,0.28,0.05,0.1,0.2809,0.058,1699,0.8,0.32,0.48,,,,298,0.057884232,0.273821058,269,2.025148125,0.660295297,0.998952492
3126,135,MB,CarbonDiox,0,0.28,0.05,0.1,0.2809,0.058,1111,0.55,0.22,0.33,,,,298,0.069860279,0.47659588,270,2.561944473,0.612208571,0.998763036
3136,145,KP,CarbonDiox,0,0.28,0.05,0.1,0.2809,0.058,1381,0.62,0.13,0.49,,,,298,0.145708583,0.750226338,271,2.810004226,0.661101986,0.998635644
3147,156,SP,CarbonDiox,0,0.28,0.05,0.1,0.2809,0.058,1263,0.62,0.21,0.41,,,,298,0.149700599,0.845669404,272,2.890735936,0.632337239,0.999292608
