Repository: cwrukaizhang/gas-adsorption-modeling-on-gac

File: CO2_adsorption/Old_files/fitting/Methane-fitting-01-03-2022.csv (part 1 of 3)
,Unnamed: 0,GAC,GAS,E,S,A,B,V,L,BET,Vt,Vmeso,Vmic,%C,%O,%N,Temp(K),Pressure,Adsorp(mmol/g),Index,K,n,R2
0,9,MMN,Methane,0,0,0,0,0.2495,-0.323,514,3,,,,,,298,0.05629641,0.007030047,0,0.143752868,1.055337957,0.997123903
8,26,,Methane,0,0,0,0,0.2495,-0.323,514,3,,,,,,278,0.053414953,0.018736999,1,0.300329749,0.886402535,0.999612756
16,43,,Methane,0,0,0,0,0.2495,-0.323,514,3,,,,,,263,0.036125293,0.053571429,2,1.16793129,0.992311828,0.999018462
24,0,Norit R1 Extra,Methane,0,0,0,0,0.2495,-0.323,1450,0.47,,,,,,273,0.975609756,1.415492958,3,2.15466431,0.344800594,0.974428921
36,12,,Methane,0,0,0,0,0.2495,-0.323,1450,0.47,,,,,,283,1.219512195,1.669014085,4,1.790606363,0.378967454,0.979354959
45,21,,Methane,0,0,0,0,0.2495,-0.323,1450,0.47,,,,,,298,1.219512195,1.035211268,5,1.372534948,0.419576159,0.982613059
55,31,,Methane,0,0,0,0,0.2495,-0.323,1450,0.47,,,,,,323,1.585365854,0.676056338,6,1.085043228,0.428363081,0.968819134
66,118,BPL,Methane,0,0,0,0,0.2495,-0.323,1150,0.43,,,,,,273,5.808516196,2.8508686,7,2.03065775,0.254221946,0.936063929
76,128,,Methane,0,0,0,0,0.2495,-0.323,1150,0.43,,,,,,298,2.906217346,1.517056339,8,1.280856596,0.333328456,0.970884519
88,140,,Methane,0,0,0,0,0.2495,-0.323,1150,0.43,,,,,,323,3.521421108,1.17647379,9,0.910190913,0.404751679,0.97955233
99,151,,Methane,0,0,0,0,0.2495,-0.323,1150,0.43,,,,,,333,5.527037618,1.568268896,10,0.817440084,0.41414309,0.99267649
109,193,A10,Methane,0,0,0,0,0.2495,-0.323,1200,0.53,,,,,,273,1.824332764,2.313829787,11,2.531110011,0.246924738,0.919565613
118,202,,Methane,0,0,0,0,0.2495,-0.323,1200,0.53,,,,,,298,1.375275846,1.436170213,12,1.711708659,0.312653684,0.958344931
128,212,,Methane,0,0,0,0,0.2495,-0.323,1200,0.53,,,,,,323,1.382770538,1.117021277,13,1.226094392,0.37358952,0.977595743
139,223,,Methane,0,0,0,0,0.2495,-0.323,1200,0.53,,,,,,333,1.274722072,0.718085106,14,1.04908458,0.384163922,0.94889589
148,263,MaxSorb,Methane,0,0,0,0,0.2495,-0.323,3250,1.79,,,,,,273,1.615677252,2.712765957,15,3.015582571,0.432931108,0.978215089
158,273,,Methane,0,0,0,0,0.2495,-0.323,3250,1.79,,,,,,298,2.470784546,2.313829787,16,1.814749988,0.504342589,0.990801883
169,284,,Methane,0,0,0,0,0.2495,-0.323,3250,1.79,,,,,,323,2.467652285,1.436170213,17,1.179761805,0.577987986,0.986301053
179,325,Carbon A,Methane,0,0,0,0,0.2495,-0.323,1207,0.54,,,,,,273,1.202518321,1.841421969,18,2.47443928,0.288197998,0.938840928
189,335,,Methane,0,0,0,0,0.2495,-0.323,1207,0.54,,,,,,298,1.877211802,1.420014236,19,1.771679289,0.325959525,0.933740598
202,348,,Methane,0,0,0,0,0.2495,-0.323,1207,0.54,,,,,,323,0.755396044,0.315341507,20,1.093191361,0.435012209,0.958961073
215,0,CAQF-30,Methane,0,0,0,0,0.2495,-0.323,2114,1.307,0.165,1.142,,,,283,0.768545925,0.290183632,21,0.588721626,0.441039554,0.981300482
226,11,,Methane,0,0,0,0,0.2495,-0.323,2114,1.307,0.165,1.142,,,,293,1.22199175,0.408070732,22,0.513779117,0.455441397,0.983820822
236,21,,Methane,0,0,0,0,0.2495,-0.323,2114,1.307,0.165,1.142,,,,303,2.268347822,0.399002494,23,0.475122828,0.447670304,0.966657851
247,32,,Methane,0,0,0,0,0.2495,-0.323,2114,1.307,0.165,1.142,,,,313,2.420863729,0.471548402,24,0.432581269,0.453725973,0.976698581
260,45,,Methane,0,0,0,0,0.2495,-0.323,2114,1.307,0.165,1.142,,,,333,1.668725383,0.36272954,25,0.315359759,0.505063341,0.988768301
271,56,,Methane,0,0,0,0,0.2495,-0.323,2114,1.307,0.165,1.142,,,,353,0.159973897,0.036272954,26,0.210511375,0.574833996,0.98953685
283,0,Maxsorb II,Methane,0,0,0,0,0.2495,-0.323,2768,1.38,,,,,,281,1.116912015,0.610204887,27,0.65041001,0.630509171,0.995283385
293,10,,Methane,0,0,0,0,0.2495,-0.323,2768,1.38,,,,,,288,2.030457065,0.848582937,28,0.606021526,0.607962869,0.992081304
300,17,,Methane,0,0,0,0,0.2495,-0.323,2768,1.38,,,,,,298,1.720879778,0.625393909,29,0.456994146,0.68415524,0.99665347
310,27,,Methane,0,0,0,0,0.2495,-0.323,2768,1.38,,,,,,307,1.514202866,0.498903533,30,0.408485626,0.678626186,0.997339537
319,36,,Methane,0,0,0,0,0.2495,-0.323,2768,1.38,,,,,,313,1.203457364,0.36492374,31,0.3415024,0.719682676,0.996078834
327,44,,Methane,0,0,0,0,0.2495,-0.323,2768,1.38,,,,,,343,1.039420342,0.16411446,32,0.202941724,0.790678277,0.996087661
336,39,ACB-5,Methane,0,0,0,0,0.2495,-0.323,3537,2.56,1.53,1.03,,,,298,0.993995717,1.163487243,33,1.340027052,0.688861401,0.99676729
345,48,ACB-2,Methane,0,0,0,0,0.2495,-0.323,2986,3.18,2.25,0.93,,,,298,0.037929152,0.102730619,34,1.033499363,0.747347235,0.996950172
356,27,MAC,Methane,0,0,0,0,0.2495,-0.323,671.17,0.333,0.066,0.267,,,,298,0.059288538,0.139731142,35,1.113802216,0.751823892,0.995315738
365,36,,Methane,0,0,0,0,0.2495,-0.323,671.17,0.333,0.066,0.267,,,,308,0.061660079,0.084866562,36,0.916482016,0.804758319,0.99804644
374,45,,Methane,0,0,0,0,0.2495,-0.323,671.17,0.333,0.066,0.267,,,,323,0.072332016,0.046946927,37,0.716899623,0.883642588,0.992527568
383,82,K2CO3/MAC,Methane,0,0,0,0,0.2495,-0.323,643.25,0.322,0.075,0.247,,,,298,0.026138614,0.047493404,38,1.065850658,0.815363249,0.997417153
393,92,,Methane,0,0,0,0,0.2495,-0.323,643.25,0.322,0.075,0.247,,,,308,0.042772277,0.052242744,39,0.805334533,0.88178979,0.999464462
401,100,,Methane,0,0,0,0,0.2495,-0.323,643.25,0.322,0.075,0.247,,,,323,0.076039604,0.028496042,40,0.637232955,1.026724504,0.986351694
410,0,Coal tar pitch,Methane,0,0,0,0,0.2495,-0.323,855.3,0.4685,,,,,,298,0.028067789,0.09366485,41,1.305483392,0.641823918,0.995195877
420,10,Petro pitch 1,Methane,0,0,0,0,0.2495,-0.323,1305,0.6828,,,,,,298,0.046779649,0.140497275,42,1.209150569,0.660311447,0.998121449
431,21,Viscose Rayon,Methane,0,0,0,0,0.2495,-0.323,1873.9,1.588,,,,,,298,0.043037277,0.089407357,43,1.016111429,0.658381832,0.991254791
442,32,AC,Methane,0,0,0,0,0.2495,-0.323,988.2,0.5524,,,,,,298,0.028067789,0.038317439,44,0.67814287,0.751129281,0.998385594
452,0,KUA11701,Methane,0,0,0,0,0.2495,-0.323,726,,,0.33,,,,298,1.02915952,1.202020202,45,1.485094017,0.325265081,0.972144916
461,9,KUA2170-200,Methane,0,0,0,0,0.2495,-0.323,1305,,,0.58,,,,298,0.89193825,1.732323232,46,2.254560141,0.34720972,0.974629514
470,18,KUA21801,Methane,0,0,0,0,0.2495,-0.323,2085,,,0.96,,,,298,1.097770154,2.191919192,47,2.862758707,0.374778062,0.969351776
480,28,KUA21751,Methane,0,0,0,0,0.2495,-0.323,2021,,,0.83,,,,298,1.852487136,2.050505051,48,2.32871168,0.40068582,0.95243279
490,38,KUA41701,Methane,0,0,0,0,0.2495,-0.323,2123,,,0.93,,,,298,1.92109777,2.51010101,49,2.464579746,0.409815332,0.977564255
501,49,KUA31752,Methane,0,0,0,0,0.2495,-0.323,3355,,,1.53,,,,298,3.97941681,3.676767677,50,2.222749693,0.462311337,0.988137529
511,59,CFC-76,Methane,0,0,0,0,0.2495,-0.323,2370,,,1.13,,,,298,1.031637981,1.308177723,51,1.841431002,0.46430363,0.988320983
521,69,Com-AFC,Methane,0,0,0,0,0.2495,-0.323,2206,,,1.1,,,,298,1.982640431,1.595513454,52,1.348729839,0.523890407,0.993863097
528,76,LFC-61,Methane,0,0,0,0,0.2495,-0.323,1965,,,0.92,,,,298,3.817576444,2.981747135,53,2.02121152,0.346259554,0.988543423
537,85,CFC-50,Methane,0,0,0,0,0.2495,-0.323,1770,,,0.78,,,,298,2.350086225,1.935587116,54,1.52937434,0.444408997,0.986362438
545,93,CFS-54,Methane,0,0,0,0,0.2495,-0.323,1500,,,0.67,,,,298,4.106106422,2.510354118,55,1.590897695,0.381206051,0.981128793
554,102,LFC-29,Methane,0,0,0,0,0.2495,-0.323,874,,,0.31,,,,298,3.883881015,2.065473375,56,1.543422547,0.279932159,0.975039574
562,110,CFS-27,Methane,0,0,0,0,0.2495,-0.323,644,,,0.29,,,,298,3.517390619,1.856289141,57,1.42229616,0.283820085,0.97398906
570,118,CFC-11,Methane,0,0,0,0,0.2495,-0.323,283,,,0.13,,,,298,1.761179342,1.255344254,58,1.204955727,0.201606761,0.976623457
578,0,RP-15,Methane,0,0,0,0,0.2495,-0.323,1493,0.658,0.17,0.488,,,,293,0.112,0.16,59,1.718210739,0.408769515,0.965552085
591,13,,Methane,0,0,0,0,0.2495,-0.323,1493,0.658,0.17,0.488,,,,303,0.144,0.16,60,1.615294265,0.416005099,0.969651514
604,26,,Methane,0,0,0,0,0.2495,-0.323,1493,0.658,0.17,0.488,,,,313,0.264,0.312,61,1.324414791,0.450957788,0.980389003
616,38,RP-20,Methane,0,0,0,0,0.2495,-0.323,1853,0.765,0.34,0.425,,,,293,0.122,0.16,62,1.810410474,0.438969176,0.976128374
630,52,,Methane,0,0,0,0,0.2495,-0.323,1853,0.765,0.34,0.425,,,,303,0.094,0.192,63,1.600991908,0.449543801,0.982734139
642,64,,Methane,0,0,0,0,0.2495,-0.323,1853,0.765,0.34,0.425,,,,313,0.139,0.167,64,1.271389939,0.496619977,0.98772121
654,0,Maxsorb II,Methane,0,0,0,0,0.2495,-0.323,2768,1.38,,,,,,281,0.98,1.3125,65,1.585465177,0.672327467,0.996801074
665,11,,Methane,0,0,0,0,0.2495,-0.323,2768,1.38,,,,,,298,1.45,1.3125,66,1.146359403,0.707164741,0.997136685
675,21,,Methane,0,0,0,0,0.2495,-0.323,2768,1.38,,,,,,313,1.04,0.75,67,0.844819644,0.766932154,0.998232317
685,31,,Methane,0,0,0,0,0.2495,-0.323,2768,1.38,,,,,,343,1.94,0.8125,68,0.487492295,0.854995439,0.999483132
691,0,MaxSorb III,Methane,0,0,0,0,0.2495,-0.323,3140,2.01,,,,,,278,0.5,0.9375,69,2.153569898,0.599562443,0.994883251
706,15,,Methane,0,0,0,0,0.2495,-0.323,3140,2.01,,,,,,288,0.5,0.75,70,1.780568906,0.630945856,0.996159675
721,30,,Methane,0,0,0,0,0.2495,-0.323,3140,2.01,,,,,,298,0.57,0.6875,71,1.459564305,0.665532411,0.996913695
736,45,,Methane,0,0,0,0,0.2495,-0.323,3140,2.01,,,,,,308,0.6,0.625,72,1.246585465,0.686001487,0.996965462
751,60,,Methane,0,0,0,0,0.2495,-0.323,3140,2.01,,,,,,318,0.61,0.5,73,1.009947481,0.727993535,0.997945478
765,74,,Methane,0,0,0,0,0.2495,-0.323,3140,2.01,,,,,,328,0.65,0.5,74,0.885084697,0.738019128,0.998043771
780,89,,Methane,0,0,0,0,0.2495,-0.323,3140,2.01,,,,,,338,0.67,0.4375,75,0.762066455,0.756768507,0.998515541
795,104,,Methane,0,0,0,0,0.2495,-0.323,3140,2.01,,,,,,348,0.71,0.375,76,0.640426679,0.784426315,0.998608304
810,119,AFC-20,Methane,0,0,0,0,0.2495,-0.323,2206,1.01,,,,,,278,0.57,0.75,77,1.496052836,0.558301109,0.993767429
826,135,,Methane,0,0,0,0,0.2495,-0.323,2206,1.01,,,,,,288,0.56,0.625,78,1.302927801,0.580163517,0.99483138
842,151,,Methane,0,0,0,0,0.2495,-0.323,2206,1.01,,,,,,298,0.59,0.5,79,1.08990688,0.607096948,0.994957957
858,167,,Methane,0,0,0,0,0.2495,-0.323,2206,1.01,,,,,,308,0.59,0.4375,80,0.901728013,0.638315782,0.995779228
874,183,,Methane,0,0,0,0,0.2495,-0.323,2206,1.01,,,,,,318,0.62,0.375,81,0.741506569,0.67199545,0.997413793
890,199,,Methane,0,0,0,0,0.2495,-0.323,2206,1.01,,,,,,328,0.51,0.25,82,0.649170652,0.690752481,0.996890507
906,215,,Methane,0,0,0,0,0.2495,-0.323,2206,1.01,,,,,,338,0.67,0.25,83,0.524498515,0.728317674,0.997160574
922,231,,Methane,0,0,0,0,0.2495,-0.323,2206,1.01,,,,,,348,0.59,0.1875,84,0.448707226,0.748921024,0.996731215
938,0,ACF,Methane,0,0,0,0,0.2495,-0.323,1826.41,1.252,,,,,,273,0.8,1,85,2.159329948,0.392719713,0.930125795
947,9,,Methane,0,0,0,0,0.2495,-0.323,1826.41,1.252,,,,,,298,0.8,0.51,86,0.988990351,0.552348565,0.991234944
956,18,,Methane,0,0,0,0,0.2495,-0.323,1826.41,1.252,,,,,,323,0.8,0.38,87,0.689140346,0.602924639,0.996400197
965,27,ACS,Methane,0,0,0,0,0.2495,-0.323,1484.96,1.042,,,,,,273,0.8,0.66,88,1.363340597,0.410252212,0.949975
974,36,,Methane,0,0,0,0,0.2495,-0.323,1484.96,1.042,,,,,,298,0.8,0.43,89,0.80537276,0.504654748,0.986930437
983,45,,Methane,0,0,0,0,0.2495,-0.323,1484.96,1.042,,,,,,323,0.8,0.23,90,0.858988677,0.405703063,0.912060331
992,0,C2,Methane,0,0,0,0,0.2495,-0.323,1906,1.24,0.26,0.98,,,,303,1.875899203,1.369736769,91,1.64861611,0.461154159,0.973928212
1003,11,53-W2-N,Methane,0,0,0,0,0.2495,-0.323,1441,0.86,0.13,0.73,,,,303,1.873738029,1.561811126,92,1.610390121,0.430567515,0.977111815
1016,24,36-W2,Methane,0,0,0,0,0.2495,-0.323,844,0.55,0.05,0.5,,,,303,0.492130239,0.602203471,93,1.51093743,0.392288198,0.969140345
1029,37,53-W1,Methane,0,0,0,0,0.2495,-0.323,779,0.5,0.06,0.44,,,,303,4.147293284,1.999587833,94,1.386646292,0.346297039,0.978755014
1039,47,44-W2,Methane,0,0,0,0,0.2495,-0.323,767,0.51,0.07,0.44,,,,303,2.135857585,0.765935572,95,1.010267298,0.418364855,0.942746998
1049,57,53-W2,Methane,0,0,0,0,0.2495,-0.323,693,0.51,0.11,0.4,,,,303,1.879912812,1.013027249,96,1.002021731,0.387443363,0.971726412
1060,68,29-W1,Methane,0,0,0,0,0.2495,-0.323,520,0.34,0.04,0.3,,,,303,2.762289363,1.341811311,97,1.204734923,0.33013547,0.95029244
1071,0,C1,Methane,0,0,0,0,0.2495,-0.323,1822,1.114,0.365,0.749,,,,303,5.852285354,3.373243697,98,1.932256628,0.412154783,0.967018101
1082,11,C2,Methane,0,0,0,0,0.2495,-0.323,1522,0.957,0.283,0.674,,,,303,3.303331111,1.38172272,99,0.924979406,0.494562152,0.982871505
1090,19,C3,Methane,0,0,0,0,0.2495,-0.323,1261,0.775,0.225,0.55,,,,303,3.308887078,1.68577302,100,1.14164415,0.41377383,0.990192582
1100,29,C4,Methane,0,0,0,0,0.2495,-0.323,1438,0.924,0.163,0.761,,,,303,5.19822456,1.954766711,101,1.045666152,0.481060183,0.986426286
1112,41,C5,Methane,0,0,0,0,0.2495,-0.323,1668,1.041,0.416,0.625,,,,303,3.065659185,2.125126553,102,1.638388236,0.437129177,0.979077531
1124,53,C6,Methane,0,0,0,0,0.2495,-0.323,2021,1.299,0.176,1.123,,,,303,4.071906561,2.192014223,103,1.380928897,0.421412013,0.985263884
1134,63,C7,Methane,0,0,0,0,0.2495,-0.323,1512,0.873,0.08,0.793,,,,303,5.081857915,2.461602094,104,1.360070091,0.448106889,0.984101391
1145,74,C10,Methane,0,0,0,0,0.2495,-0.323,2336,1.431,0.473,0.958,,,,303,2.312516977,2.159419216,105,1.962522023,0.464976016,0.975630606
1158,38,Glc-C-4,Methane,0,0,0,0,0.2495,-0.323,3153,2.056,1.758,0.298,,,,288,0.713002845,1.727010718,106,2.767242859,0.43100344,0.982984871
1171,51,,Methane,0,0,0,0,0.2495,-0.323,3153,2.056,1.758,0.298,,,,298,0.833161149,1.460786963,107,2.295400665,0.468822851,0.984718972
1184,64,,Methane,0,0,0,0,0.2495,-0.323,3153,2.056,1.758,0.298,,,,308,0.834750544,0.795889823,108,1.972566454,0.492294855,0.969859483
1197,0,LMA738,Methane,0,0,0,0,0.2495,-0.323,3290,2.25,1.15,1.1,,,,298,4.785894207,3.401389326,109,2.471139035,0.420473125,0.963732135
1205,8,LMA726,Methane,0,0,0,0,0.2495,-0.323,3425,2.44,1.31,1.13,,,,298,4.282115869,3.752656644,110,2.73888033,0.380194352,0.955772562
1214,17,LMA405,Methane,0,0,0,0,0.2495,-0.323,3551,2,1,1,,,,298,2.770780856,2.404114846,111,2.459562718,0.382721088,0.951290821
1224,27,MaxSorb,Methane,0,0,0,0,0.2495,-0.323,1800,0.83,0.19,0.64,,,,298,4.785894207,2.698264326,112,2.071439914,0.336503717,0.940975943
1232,35,RGG30,Methane,0,0,0,0,0.2495,-0.323,1440,1.13,0.61,0.52,,,,298,3.274559194,1.994253778,113,1.767955763,0.306916503,0.95123765
1242,45,F400,Methane,0,0,0,0,0.2495,-0.323,1070,0.55,0.15,0.4,,,,298,2.01511335,1.524765822,114,1.475485754,0.341497744,0.973490702
1249,0,S-750-30-09,Methane,0,0,0,0,0.2495,-0.323,469.7,0.256,0.027,0.229,,,,298,3.662691652,1.063753582,115,0.696560437,0.432646636,0.980446338
1256,7,S-800-30-09,Methane,0,0,0,0,0.2495,-0.323,487.1,0.264,0.026,0.238,,,,298,3.662691652,0.988538682,116,0.649004378,0.464632161,0.98131331
1263,14,S-850-30-09,Methane,0,0,0,0,0.2495,-0.323,379.9,0.218,0.034,0.184,,,,298,2.810902896,0.633954155,117,0.44393486,0.501343973,0.989762048
1270,21,S-900-30-09,Methane,0,0,0,0,0.2495,-0.323,287.9,0.162,0.023,0.139,,,,298,4.68483816,0.64469914,118,0.345817093,0.512657143,0.980952507
1276,27,S-800-90-09,Methane,0,0,0,0,0.2495,-0.323,603.2,0.334,0.039,0.295,,,,298,0.191189932,0.076219512,119,0.747339374,0.478835905,0.986189886
1284,35,S-800-150-09,Methane,0,0,0,0,0.2495,-0.323,480.9,0.266,0.03,0.236,,,,298,3.672064175,0.863821138,120,0.54318927,0.482143694,0.985031881
1290,41,S-800-90-06,Methane,0,0,0,0,0.2495,-0.323,228,0.131,0.02,0.111,,,,298,13.41433393,1.294969255,121,0.392812914,0.466181871,0.997441723
1295,46,S-800-90-10,Methane,0,0,0,0,0.2495,-0.323,610.2,0.356,0.049,0.307,,,,298,4.071060268,1.360945069,122,0.832204043,0.46614835,0.9850023
1301,52,S-800-90-12,Methane,0,0,0,0,0.2495,-0.323,657.7,0.38,0.046,0.334,,,,298,4.912836021,1.755687619,123,0.996319461,0.429335415,0.985402653
1307,0,ACDS2800,Methane,0,0,0,0,0.2495,-0.323,2068,0.88,0.17,0.71,90,9.7,0.2,298,0.855324588,1.982051582,124,2.69102131,0.414106484,0.98598975
1318,11,ACDS2700,Methane,0,0,0,0,0.2495,-0.323,1264,0.53,0.06,0.47,82,16.6,0.5,298,0.364018987,1.361011995,125,2.575362467,0.318667417,0.974394262
1330,23,ACDS2600,Methane,0,0,0,0,0.2495,-0.323,995,0.43,0.07,0.36,67,30.4,0.6,298,0.538608429,1.035340332,126,2.10031947,0.319784717,0.951515097
1344,37,ACDS4800,Methane,0,0,0,0,0.2495,-0.323,2609,1.1,0.4,0.7,84.3,15.5,0.1,298,0.479218527,1.050687835,127,2.230167033,0.506379362,0.99353737
1356,49,ACDS4700,Methane,0,0,0,0,0.2495,-0.323,2192,0.93,0.19,0.74,83.9,15.6,0.3,298,0.436168163,0.792364071,128,2.089002009,0.50855911,0.989263663
1368,61,ACDS4600,Methane,0,0,0,0,0.2495,-0.323,1913,0.8,0.18,0.62,73,26.2,0.3,298,1.005533505,1.050946784,129,1.704006984,0.490931683,0.982100262
1380,32,sOMC,Methane,0,0,0,0,0.2495,-0.323,2255,2.17,,,,,,278,0.030581169,0.081054386,130,1.270539989,0.734680498,0.99938581
1390,42,,Methane,0,0,0,0,0.2495,-0.323,2255,2.17,,,,,,298,0.032634378,0.049312731,131,0.902850411,0.797957197,0.999216717
1399,51,,Methane,0,0,0,0,0.2495,-0.323,2255,2.17,,,,,,318,0.032597336,0.024627657,132,0.63357817,0.848905035,0.999016267
1409,0,AC700,Methane,0,0,0,0,0.2495,-0.323,1499,0.88,0.16,0.72,,,,293,2.530991736,2.459016393,133,2.044691584,0.466143868,0.991559537
1421,12,,Methane,0,0,0,0,0.2495,-0.323,1499,0.88,0.16,0.72,,,,313,2.582644628,1.836065574,134,1.467524811,0.476021825,0.990694028
1432,23,,Methane,0,0,0,0,0.2495,-0.323,1499,0.88,0.16,0.72,,,,333,2.324380165,1.295081967,135,1.13579565,0.484385872,0.9898405
1443,34,,Methane,0,0,0,0,0.2495,-0.323,1499,0.88,0.16,0.72,,,,353,2.530991736,1.032786885,136,0.844794323,0.514892096,0.99003402
1454,45,,Methane,0,0,0,0,0.2495,-0.323,1499,0.88,0.16,0.72,,,,373,2.530991736,0.803278689,137,0.629753641,0.550294791,0.990425131
1465,0,GAC-Egypt,Methane,0,0,0,0,0.2495,-0.323,1587.9,0.59,,,,,,293,0.519374683,0.853699657,138,1.423708633,0.527575211,0.998238324
1482,17,,Methane,0,0,0,0,0.2495,-0.323,1587.9,0.59,,,,,,303,0.491074955,0.707258464,139,1.20175058,0.565836815,0.997693965
1495,30,,Methane,0,0,0,0,0.2495,-0.323,1587.9,0.59,,,,,,313,0.476815825,0.585209909,140,1.062059816,0.586606265,0.998040114
1508,43,,Methane,0,0,0,0,0.2495,-0.323,1587.9,0.59,,,,,,323,0.476579084,0.479415999,141,0.894478258,0.625042749,0.998383791
1521,56,,Methane,0,0,0,0,0.2495,-0.323,1587.9,0.59,,,,,,333,0.490382941,0.398014728,142,0.769467622,0.6528063,0.998078083
1534,69,,Methane,0,0,0,0,0.2495,-0.323,1587.9,0.59,,,,,,343,0.490146199,0.292220818,143,0.660011238,0.684050348,0.998066403
1549,0,875-CO-8,Methane,0,0,0,0,0.2495,-0.323,2643,1.05,0.59,0.46,,,,298,0.62670666,1.935195221,144,2.712551098,0.353908949,0.98264759
1560,11,875-CO-4,Methane,0,0,0,0,0.2495,-0.323,1911,0.81,0.28,0.53,,,,298,1.68502508,2.725030097,145,2.772799917,0.311124074,0.969733692
1572,23,875-CO-2,Methane,0,0,0,0,0.2495,-0.323,1721,0.69,0.15,0.54,,,,298,2.280476226,3.176368599,146,3.113488152,0.240148222,0.947475865
1584,35,990-CO-2,Methane,0,0,0,0,0.2495,-0.323,3300,1.36,1.04,0.32,,,,298,1.067224142,1.43659181,147,1.98958467,0.429922769,0.983087572
1597,48,970-CO-2,Methane,0,0,0,0,0.2495,-0.323,3360,1.3,0.94,0.36,,,,298,1.19989503,1.750330251,148,2.143696433,0.421938064,0.984600077
1610,61,925-CO-2,Methane,0,0,0,0,0.2495,-0.323,2344,0.96,0.48,0.48,,,,298,1.130941665,2.080581242,149,2.610221393,0.348607629,0.975057999
1623,74,600-600-H2,Methane,0,0,0,0,0.2495,-0.323,1269,0.6,0.02,0.58,,,,298,0.850202429,2.297708951,150,3.014315398,0.275701196,0.970687435
1634,85,500-600-H2,Methane,0,0,0,0,0.2495,-0.323,1140,0.5,0.02,0.48,,,,298,1.912955466,2.83928266,151,2.855802101,0.27542663,0.961510933
1647,98,400-600-H2,Methane,0,0,0,0,0.2495,-0.323,1113,0.51,0.02,0.49,,,,298,0.779352227,0.964068826,152,2.21282855,0.337588804,0.94513769
1660,111,400-600-H-KOH,Methane,0,0,0,0,0.2495,-0.323,2228,0.9,0.4,0.5,,,,298,1.305601495,1.566622691,153,2.542015719,0.364553368,0.952807183
1670,121,500-600-H-KOH,Methane,0,0,0,0,0.2495,-0.323,1991,0.93,0.44,0.49,,,,298,1.452651778,2.176781003,154,2.577177816,0.349048023,0.966040411
1682,0,MaxSorb III,Methane,0,0,0,0,0.2495,-0.323,3140,2.01,,,,,,278,1.228364004,1.998293882,155,2.194521261,0.589649089,0.994864903
1691,9,,Methane,0,0,0,0,0.2495,-0.323,3140,2.01,,,,,,298,1.62562823,1.64357546,156,1.436272868,0.670901621,0.994832206
1701,19,,Methane,0,0,0,0,0.2495,-0.323,3140,2.01,,,,,,318,1.502363259,1.227079994,157,1.040411076,0.721953303,0.994537025
1709,27,,Methane,0,0,0,0,0.2495,-0.323,3140,2.01,,,,,,338,1.501546935,0.810414461,158,0.758675661,0.755775135,0.994463676
1717,35,ACF-20,Methane,0,0,0,0,0.2495,-0.323,1900,1.028,,,,,,278,1.16695561,1.274228507,159,1.495175975,0.55700357,0.990333823
1726,44,,Methane,0,0,0,0,0.2495,-0.323,1900,1.028,,,,,,298,1.452768378,1.101131881,160,1.079692421,0.608426249,0.992614981
1734,52,,Methane,0,0,0,0,0.2495,-0.323,1900,1.028,,,,,,318,1.611952462,0.906515133,161,0.754134308,0.669834233,0.996804309
1742,60,,Methane,0,0,0,0,0.2495,-0.323,1900,1.028,,,,,,338,1.676625105,0.58229842,162,0.52156722,0.736528414,0.996001703
1750,0,UK-GAC,Methane,0,0,0,0,0.2495,-0.323,1342,0.85,0.073,0.777,,,,284.2,2.63443329,1.802884615,163,1.469306512,0.456408984,0.994644128
1759,9,,Methane,0,0,0,0,0.2495,-0.323,1342,0.85,0.073,0.777,,,,298.3,3.591881222,1.665521978,164,1.112981958,0.502602222,0.993846258
1769,19,,Methane,0,0,0,0,0.2495,-0.323,1342,0.85,0.073,0.777,,,,323,2.132353717,0.858516484,165,0.759582002,0.554117752,0.995681295
1778,0,AC1,Methane,0,0,0,0,0.2495,-0.323,1235,0.629,0.029,0.6,,,,294,4.212147887,2.190182433,166,1.336192994,0.427541458,0.991788606
1788,10,AC2,Methane,0,0,0,0,0.2495,-0.323,1589,0.747,0.041,0.706,,,,294,1.742957746,1.417821892,167,1.364072784,0.462756925,0.994275249
1800,22,AC3,Methane,0,0,0,0,0.2495,-0.323,1426,0.599,0.039,0.56,,,,294,1.016725352,1.008165133,168,1.403412413,0.433786554,0.990219604
1812,34,AC4,Methane,0,0,0,0,0.2495,-0.323,999,0.5,0.044,0.456,,,,294,0.871478873,0.64591882,169,0.855126446,0.466044202,0.994801181
1824,46,AC3,Methane,0,0,0,0,0.2495,-0.323,1426,0.599,0.039,0.56,,,,283,0.718827226,1.033195021,170,1.683144651,0.406559765,0.992257227
1837,59,,Methane,0,0,0,0,0.2495,-0.323,1426,0.599,0.039,0.56,,,,311,1.610775145,0.995850622,171,1.043513365,0.487134242,0.992350916
1849,71,,Methane,0,0,0,0,0.2495,-0.323,1426,0.599,0.039,0.56,,,,329,1.2965543,0.597510373,172,0.824637511,0.518421433,0.991972239
1862,0,CAGO Com,Methane,0,0,0,0,0.2495,-0.323,1229,0.596,0.022,0.574,,,,303,1.815748817,0.577993513,173,0.365113436,0.55989901,0.995829352
1872,10,CAGO C,Methane,0,0,0,0,0.2495,-0.323,1139,0.554,0.007,0.547,,,,303,2.566455558,0.142087789,174,0.127429903,0.924826704,0.998002541
1882,20,CA GO P,Methane,0,0,0,0,0.2495,-0.323,724,0.599,0.176,0.423,,,,303,0.784811097,0.309075868,175,0.543793888,0.369036563,0.972786836
1892,0,PACN-KOH,Methane,0,0,0,0,0.2495,-0.323,3373,1.8,,,,,,298,3.686830032,3.009686347,176,2.178947307,0.502177695,0.986815391
1901,9,PACN-CO2-18h,Methane,0,0,0,0,0.2495,-0.323,1927,1.25,,,,,,298,3.921572819,2.525369004,177,1.807179768,0.47953343,0.989062174
1912,20,MAXSorB,Methane,0,0,0,0,0.2495,-0.323,3270,1.71,,,,,,298,5.196410017,2.490774908,178,1.318014358,0.532765812,0.991239645
1921,29,CMK-3,Methane,0,0,0,0,0.2495,-0.323,936,1.18,,,,,,298,4.041937291,1.798892989,179,1.041078092,0.52642077,0.994679737
1930,38,PACN-CO2-12h,Methane,0,0,0,0,0.2495,-0.323,1381,0.85,,,,,,298,5.656274987,3.078874539,180,1.923367716,0.389987576,0.984057013
1939,47,PACN-CO2-9h,Methane,0,0,0,0,0.2495,-0.323,1143,0.77,,,,,,298,12.36376153,5.223708487,181,2.562690549,0.301369462,0.989787884
1947,55,PACN-CO2-12h PELLET,Methane,0,0,0,0,0.2495,-0.323,1188,0.67,,,,,,298,1.838111697,1.547720941,182,2.039842207,0.381562721,0.970566135
1959,67,PACN-CO2-9h PELLET,Methane,0,0,0,0,0.2495,-0.323,1077,0.61,,,,,,298,3.940446271,2.549596306,183,2.12481838,0.339875955,0.957295274
1970,0,AN2.57301,Methane,0,0,0,0,0.2495,-0.323,1695,0.88,,,,,,298,2.284739983,2.996958505,184,2.242135381,0.472503552,0.997763423
1982,12,AN37301,Methane,0,0,0,0,0.2495,-0.323,1596,0.84,,,,,,298,2.52344416,3.060127508,185,2.151422065,0.4770131,0.994665815
1993,23,AN27301,Methane,0,0,0,0,0.2495,-0.323,1617,0.83,,,,,,298,3.137254902,3.076138208,186,2.087997118,0.464968586,0.987158837
2003,33,AN26701,Methane,0,0,0,0,0.2495,-0.323,1430,0.73,,,,,,298,1.36402387,1.798172414,187,1.576038691,0.464686026,0.999314001
2016,46,AN26702,Methane,0,0,0,0,0.2495,-0.323,1542,0.81,,,,,,298,1.291150118,2.063778824,188,2.000827273,0.452941703,0.999181656
2026,56,AN27302,Methane,0,0,0,0,0.2495,-0.323,1467,0.76,,,,,,298,1.471582526,1.979787034,189,1.748360476,0.476032196,0.998237408
2038,0,Nprot-AC,Methane,0,0,0,0,0.2495,-0.323,650,0.42,,,,,,303,0.497265724,0.590250329,190,1.02868502,0.508134112,0.994787987
2048,0,EC250H2,Methane,0,0,0,0,0.2495,-0.323,749,0.32,0.02,0.3,,,,243,1.144459605,3.714851524,191,2.779884672,0.391311759,0.957624214
2056,8,,Methane,0,0,0,0,0.2495,-0.323,749,0.32,0.02,0.3,,,,263,1.098316996,2.889231203,192,2.337140911,0.349725269,0.972614831
2064,16,,Methane,0,0,0,0,0.2495,-0.323,749,0.32,0.02,0.3,,,,298,0.3069098,0.610099142,193,1.401621865,0.391148043,0.98179664
2073,0,C-4,Methane,0,0,0,0,0.2495,-0.323,3870,2.07,0.48,1.59,,,,293,0.053116182,0.180456853,194,1.635445059,0.697211803,0.997175112
2083,10,C-5,Methane,0,0,0,0,0.2495,-0.323,3630,1.95,0.48,1.47,,,,293,0.044516471,0.134771574,195,1.505183981,0.780688535,0.997644784
2094,21,C-3,Methane,0,0,0,0,0.2495,-0.323,3180,1.7,0.42,1.28,,,,293,0.100606385,0.191878173,196,1.312488746,0.81210621,0.999033162
2103,30,C-2,Methane,0,0,0,0,0.2495,-0.323,1510,0.83,0.19,0.64,,,,293,0.130811316,0.21928934,197,1.226810552,0.796869483,0.997946667
2114,41,C-6,Methane,0,0,0,0,0.2495,-0.323,2900,1.54,0.36,1.18,,,,293,0.044558483,0.082233503,198,1.184880284,0.798234489,0.997725611
2127,54,C-1,Methane,0,0,0,0,0.2495,-0.323,730,0.44,0.14,0.3,,,,293,0.080553789,0.068527919,199,0.367365587,0.539287009,0.971421546
2137,31,S0,Methane,0,0,0,0,0.2495,-0.323,507,0.767,,,,,,313,0.903339164,1.034809718,200,1.244119784,0.232532981,0.886163145
2147,41,S40,Methane,0,0,0,0,0.2495,-0.323,296,0.551,,,,,,313,0.917068999,0.557947522,201,0.812052501,0.358046637,0.874248139
2157,51,S50,Methane,0,0,0,0,0.2495,-0.323,158,0.525,,,,,,313,0.984147716,0.456946939,202,0.633044367,0.370759813,0.893116504
2167,81,S50,Methane,0,0,0,0,0.2495,-0.323,158,0.525,,,,,,293,0.975647089,0.546218487,203,0.765977793,0.364340109,0.88185143
2177,91,,Methane,0,0,0,0,0.2495,-0.323,158,0.525,,,,,,333,0.963692581,0.358543417,204,0.514617432,0.367256415,0.869568718
2187,12,CMS-1,Methane,0,0,0,0,0.2495,-0.323,1018.94,0.5286,0.0826,0.446,,,,298,0.662020906,0.628614916,205,0.890940852,0.589435814,0.992467048
2197,34,CMS-2,Methane,0,0,0,0,0.2495,-0.323,558.84,0.3406,0.0666,0.274,,,,298,0.255516841,0.127853881,206,0.620667543,0.575608766,0.980818798
2209,58,CMS-3,Methane,0,0,0,0,0.2495,-0.323,424.54,0.2395,0.0565,0.183,,,,298,0.18583043,0.085235921,207,0.549043577,0.594940254,0.990389988
2221,84,CMS-1,Methane,0,0,0,0,0.2495,-0.323,1018.94,0.5286,0.0826,0.446,,,,308,0.436781609,0.324197214,208,0.717446543,0.613344857,0.992899382
2232,107,CMS-2,Methane,0,0,0,0,0.2495,-0.323,558.84,0.3406,0.0666,0.274,,,,308,0.218390805,0.066693015,209,0.522638387,0.592581578,0.980306767
2244,132,CMS-3,Methane,0,0,0,0,0.2495,-0.323,424.54,0.2395,0.0565,0.183,,,,308,0.287356322,0.126746369,210,0.492089715,0.603606795,0.988767548
2256,157,CMS-1,Methane,0,0,0,0,0.2495,-0.323,1018.94,0.5286,0.0826,0.446,,,,318,0.271462714,0.17354132,211,0.655920047,0.614815267,0.990979066
2268,181,CMS-2,Methane,0,0,0,0,0.2495,-0.323,558.84,0.3406,0.0666,0.274,,,,318,0.26066633,0.118285245,212,0.457870503,0.594364261,0.988902189
2280,207,CMS-3,Methane,0,0,0,0,0.2495,-0.323,424.54,0.2395,0.0565,0.183,,,,318,0.162579069,0.042250654,213,0.408862066,0.618953742,0.987851802
2292,36,MICRO-GAC,Methane,0,0,0,0,0.2495,-0.323,1300,1.17,,,,,,293,0.098927863,0.209264727,214,1.299190884,0.467089766,0.986528097
2303,47,,Methane,0,0,0,0,0.2495,-0.323,1300,1.17,,,,,,308,0.542613995,0.523308905,215,0.956896114,0.524962166,0.987935269
2314,58,,Methane,0,0,0,0,0.2495,-0.323,1300,1.17,,,,,,323,0.463420225,0.338960614,216,0.722499298,0.593603265,0.990391512
2326,0,GS,Methane,0,0,0,0,0.2495,-0.323,300,0.1237,,,,,,253.15,0.243902439,0.393338276,217,0.617276531,0.306037929,0.987461434
2338,12,,Methane,0,0,0,0,0.2495,-0.323,300,0.1237,,,,,,273.15,0.243902439,0.234040487,218,0.446573904,0.345837068,0.988594839
2349,23,,Methane,0,0,0,0,0.2495,-0.323,300,0.1237,,,,,,293.15,1.219512195,0.207993038,219,0.30814578,0.396424005,0.979103683
2360,34,AC-01,Methane,0,0,0,0,0.2495,-0.323,1118,0.5841,,,,,,253.15,0.424628476,1.771117166,220,3.042579276,0.273754859,0.971139459
2372,46,,Methane,0,0,0,0,0.2495,-0.323,1118,0.5841,,,,,,273.15,1.162223453,1.675749319,221,2.249210526,0.318405903,0.970972933
2383,57,,Methane,0,0,0,0,0.2495,-0.323,1118,0.5841,,,,,,293.15,0.91028542,0.967302452,222,1.6489612,0.364828572,0.974722179
2394,68,Carbon Black,Methane,0,0,0,0,0.2495,-0.323,76,0.049,,,,,,253.13,1.080232625,0.168224299,223,0.246875321,0.401110711,0.967760487
2407,81,,Methane,0,0,0,0,0.2495,-0.323,76,0.049,,,,,,273.13,1.406083378,0.108411215,224,0.168574845,0.418133859,0.965178895
2417,91,,Methane,0,0,0,0,0.2495,-0.323,76,0.049,,,,,,293.13,1.073306647,0.05046729,225,0.103669228,0.471982916,0.977229707
2427,0,KOH0.5TP50,Methane,0,0,0,0,0.2495,-0.323,1044,0.5,0.04,0.46,,,,298,0.947789763,1.462879103,226,1.983045188,0.270454001,0.949098382
2438,11,,Methane,0,0,0,0,0.2495,-0.323,1044,0.5,0.04,0.46,,,,313,0.72944554,1.063904659,227,1.609435234,0.306422658,0.962259283
2449,22,,Methane,0,0,0,0,0.2495,-0.323,1044,0.5,0.04,0.46,,,,323,0.658204959,0.679681366,228,1.294840946,0.353898728,0.958536552
2461,0,DO_800,Methane,0,0,0,0,0.2495,-0.323,3005,1.43,0.36,1.07,,,,298,1.304957905,1.755411422,229,2.25663973,0.468453993,0.984206708
2478,17,DO_700,Methane,0,0,0,0,0.2495,-0.323,2700,1.23,0.3,0.93,,,,298,2.188961646,2.704156848,230,2.26393696,0.460219724,0.988672626
2490,29,,Methane,0,0,0,0,0.2495,-0.323,2300,0.89,0.16,0.73,,,,298,39.99064546,11.77567465,231,2.011534946,0.454018126,0.977000476
2504,43,PY56_800,Methane,0,0,0,0,0.2495,-0.323,1470,0.63,0.02,0.61,,,,298,2.575452826,1.591553857,232,2.325854031,0.437504218,0.958344133
2516,55,MSC-30,Methane,0,0,0,0,0.2495,-0.323,2970,1.53,0.63,0.9,,,,298,4.749047384,3.930232065,233,2.929584849,0.34612764,0.961431193
2529,0,M1273-150,Methane,0,0,0,0,0.2495,-0.323,3350,1.75,0.08,1.67,,,,273,0.909990109,2.142206932,234,2.516145268,0.566390222,0.997924669
2542,13,,Methane,0,0,0,0,0.2495,-0.323,3350,1.75,0.08,1.67,,,,283,1.008902077,1.962347341,235,2.156522278,0.586846982,0.997446838
2555,26,,Methane,0,0,0,0,0.2495,-0.323,3350,1.75,0.08,1.67,,,,293,1.404549951,2.088667333,236,1.790395738,0.619316566,0.997316266
2567,38,,Methane,0,0,0,0,0.2495,-0.323,3350,1.75,0.08,1.67,,,,303,0.850642928,1.242410604,237,1.522969166,0.644153081,0.998333738
2580,51,,Methane,0,0,0,0,0.2495,-0.323,3350,1.75,0.08,1.67,,,,313,0.494559842,0.702244463,238,1.259075069,0.682502242,0.998160964
2592,72,babassu-AC,Methane,0,0,0,0,0.2495,-0.323,979,0.46,0.12,0.34,,,,293,0.76433121,1.030815521,239,1.450164357,0.371599263,0.987280663
2607,87,,Methane,0,0,0,0,0.2495,-0.323,979,0.46,0.12,0.34,,,,303,0.873521383,0.839424574,240,1.24090949,0.40698929,0.986923914
2623,103,,Methane,0,0,0,0,0.2495,-0.323,979,0.46,0.12,0.34,,,,313,0.545950864,0.301940973,241,1.032710464,0.442837486,0.980837651
2637,52,C60-CC-PNP,Methane,0,0,0,0,0.2495,-0.323,1911,0.85,0.255,0.595,82.71,9.14,8.15,298,0.50770679,0.84317583,242,1.843748166,0.47840309,0.984566501
2648,63,C30-CC-PNP,Methane,0,0,0,0,0.2495,-0.323,1635,0.63,0.35,0.28,79.98,9.27,10.38,298,0.479899587,1.111184304,243,2.022722983,0.430297865,0.985559665
2659,74,C85-CC-PNP,Methane,0,0,0,0,0.2495,-0.323,1335,0.53,0.228,0.302,84.18,7.96,7.85,298,0.239582592,0.565437616,244,1.662378569,0.408855433,0.979226661
2671,86,P-CC-PNP,Methane,0,0,0,0,0.2495,-0.323,1027,0.393,0.209,0.184,81.26,8.61,9.89,298,0.292960405,0.694434553,245,1.512810356,0.367583428,0.968982078
2685,0,PRC-850,Methane,0,0,0,0,0.2495,-0.323,776,0.5659,0.3765,0.1894,93.18,6.82,,298,0.017117117,0.052528441,246,1.151023212,0.660493662,0.998053028
2696,11,PRC-800,Methane,0,0,0,0,0.2495,-0.323,594,0.2433,0.0935,0.1498,91.4,8.6,,298,0.022522523,0.04522128,247,1.116361118,0.682414339,0.996334061
2706,21,PRC-900,Methane,0,0,0,0,0.2495,-0.323,403,0.3277,0.2367,0.091,94.01,5.99,,298,0.00990991,0.024801736,248,0.933472427,0.655255806,0.995838772
2718,33,PRC-850,Methane,0,0,0,0,0.2495,-0.323,776,0.5659,0.3765,0.1894,93.18,6.82,,288,0.018248563,0.077777778,249,1.310563826,0.616447815,0.996851497
2727,42,,Methane,0,0,0,0,0.2495,-0.323,776,0.5659,0.3765,0.1894,93.18,6.82,,308,0.01553545,0.029382716,250,0.964111229,0.698204685,0.996823353
2737,33,AC800,Methane,0,0,0,0,0.2495,-0.323,1121.3,0.5668,0.342,0.225,,,,288,1.488431405,1.89562701,251,1.739246425,0.615073349,0.997546795
2746,42,,Methane,0,0,0,0,0.2495,-0.323,1121.3,0.5668,0.342,0.225,,,,298,1.353094335,1.708413362,252,1.404318876,0.661316842,0.997645389
2756,52,,Methane,0,0,0,0,0.2495,-0.323,1121.3,0.5668,0.342,0.225,,,,308,1.013725184,0.632191509,253,1.416107859,0.643872453,0.991939662
2767,91,CMS,Methane,0,0,0,0,0.2495,-0.323,815.6,0.3001,0.118,0.182,,,,288,1.977959525,1.358083832,254,0.891868274,0.582024586,0.993324501
2776,100,,Methane,0,0,0,0,0.2495,-0.323,815.6,0.3001,0.118,0.182,,,,298,1.378330483,0.452694611,255,0.498108679,0.665639139,0.992966384
2785,109,,Methane,0,0,0,0,0.2495,-0.323,815.6,0.3001,0.118,0.182,,,,308,2.154861976,0.452694611,256,0.32744225,0.72019734,0.996924163
2792,0,AC-H3PO4,Methane,0,0,0,0,0.2495,-0.323,1178,0.49,0.04,0.45,,,,303,1.588132635,1.241426612,257,1.157266545,0.432208122,0.991590577
2799,7,,Methane,0,0,0,0,0.2495,-0.323,1178,0.49,0.04,0.45,,,,323,1.679755672,0.925925926,258,0.88699238,0.487593558,0.990731421
2806,14,AC-H2O,Methane,0,0,0,0,0.2495,-0.323,754,0.58,0.3,0.28,,,,303,1.252181501,1.008230453,259,1.130648592,0.404329697,0.990165118
2815,23,,Methane,0,0,0,0,0.2495,-0.323,754,0.58,0.3,0.28,,,,323,1.679755672,0.871056241,260,0.785532137,0.48543237,0.992043055
2823,31,AC-CO2,Methane,0,0,0,0,0.2495,-0.323,757,0.32,0.02,0.3,,,,303,1.282722513,1.34430727,261,1.468961858,0.276013429,0.965986745
2830,38,,Methane,0,0,0,0,0.2495,-0.323,757,0.32,0.02,0.3,,,,323,1.37434555,1.001371742,262,1.083006469,0.345131684,0.967630197
2837,58,AC-1,Methane,0,0,0,0,0.2495,-0.323,1004,0.48,0.25,0.23,89.38,,0.45,298,0.088550101,0.206847635,263,1.313521326,0.660366267,0.988343343
2845,66,AC-2,Methane,0,0,0,0,0.2495,-0.323,1394,0.67,0.35,0.32,87.66,,0.33,298,0.081226473,0.265022197,264,1.598966327,0.701561447,0.998401025
2854,75,AC-4,Methane,0,0,0,0,0.2495,-0.323,1615,0.8,0.58,0.22,85.25,,0.23,298,0.053508633,0.138055094,265,0.556695101,0.512539353,0.991214226
2862,83,NAC-1,Methane,0,0,0,0,0.2495,-0.323,912,0.44,0.24,0.2,88.21,,5.86,298,0.093170014,0.152181235,266,1.32742806,0.773552679,0.994149067
2869,90,NAC-2,Methane,0,0,0,0,0.2495,-0.323,1320,0.62,0.31,0.31,86.21,,6.05,298,0.063292149,0.188520377,267,1.471150771,0.722864281,0.997447494
2877,98,NAC-4,Methane,0,0,0,0,0.2495,-0.323,1593,0.76,0.55,0.21,84.76,,6.48,298,0.074557283,0.09324092,268,0.559061296,0.663774878,0.99555089
2885,0,ADPC05,Methane,0,0,0,0,0.2495,-0.323,441,0.1633,0.0127,0.1506,,,,298,1.848591549,2.507038332,269,2.529106358,0.287879955,0.954533112
2894,9,ADPC1,Methane,0,0,0,0,0.2495,-0.323,1173,0.4513,0.0677,0.3836,,,,298,2.095070423,2.395875812,270,2.30543146,0.410484628,0.973229344
2905,20,ADPC3,Methane,0,0,0,0,0.2495,-0.323,1050,0.4487,0.1233,0.3254,,,,298,2.341549296,1.393844694,271,1.506972687,0.398370019,0.939579013
2916,0,C1050,Methane,0,0,0,0,0.2495,-0.323,2135,0.76,,,,,,298,1.042944785,0.970112062,272,1.338952132,0.587692423,0.992599694
2924,8,C1050P,Methane,0,0,0,0,0.2495,-0.323,932,0.4,,,,,,298,0.797546012,0.7418504,273,0.969281392,0.518672014,0.994674186
2930,0,CDC,Methane,0,0,0,0,0.2495,-0.323,1410,0.46,,,,,,295,1.494929207,1.719017419,274,1.962625629,0.391896644,0.963069174
2935,5,,Methane,0,0,0,0,0.2495,-0.323,1410,0.46,,,,,,317,3.647152011,2.231201997,275,1.512155707,0.43107179,0.973273724
2942,12,,Methane,0,0,0,0,0.2495,-0.323,1410,0.46,,,,,,353,3.201601154,1.302639535,276,0.875860745,0.515495002,0.983275864
2949,0,AAC-1,Methane,0,0,0,0,0.2495,-0.323,801,0.485,0.157,0.328,,,,298,3.045977011,1.047585227,277,0.877374771,0.343148438,0.904041711
2958,9,CAC-2,Methane,0,0,0,0,0.2495,-0.323,1141,0.59,0.176,0.414,,,,298,0.91954023,0.470525568,278,0.910110199,0.421906246,0.934365788
2971,22,FAC-3,Methane,0,0,0,0,0.2495,-0.323,654,0.432,0.176,0.256,,,,298,1.034482759,0.301846591,279,0.630466057,0.387988465,0.863210316
2986,37,PAC-4,Methane,0,0,0,0,0.2495,-0.323,461,0.214,0.046,0.168,,,,298,0.91954023,0.106534091,280,0.561336645,0.416215249,0.733146873
2998,49,AAC-1,Methane,0,0,0,0,0.2495,-0.323,801,0.485,0.157,0.328,,,,318,0.454,0.225,281,0.571874876,0.436957277,0.951978967
3015,66,,Methane,0,0,0,0,0.2495,-0.323,801,0.485,0.157,0.328,,,,338,0.899,0.28125,282,0.387974777,0.518605201,0.982076736
3030,81,,Methane,0,0,0,0,0.2495,-0.323,801,0.485,0.157,0.328,,,,358,0.577,0.19375,283,0.315012125,0.54612378,0.980046964
3048,42,PN18001,Methane,0,0,0,0,0.2495,-0.323,1032,0.61,0.2,0.41,,,,298,0.269252366,0.74941452,284,1.792917265,0.47270131,0.994753987
3058,52,AC,Methane,0,0,0,0,0.2495,-0.323,1350,0.69,0.37,0.32,,,,298,0.270804516,0.430913349,285,1.254313587,0.571827927,0.997060397
3066,60,IN18001,Methane,0,0,0,0,0.2495,-0.323,736,0.42,0.13,0.29,,,,298,0.269891486,0.618266979,286,1.464507224,0.420729329,0.990003918
3077,71,CN18001,Methane,0,0,0,0,0.2495,-0.323,684,0.39,0.12,0.27,,,,298,0.192283989,0.543325527,287,1.481133945,0.390387765,0.990446735
3088,72,CS-CO2,Methane,0,0,0,0,0.2495,-0.323,1045,0.48,0.08,0.4,,,,303,0.249221184,0.47715736,288,1.180124603,0.495188796,0.993326824
3101,85,CS-H2O,Methane,0,0,0,0,0.2495,-0.323,998,0.53,0.15,0.38,,,,303,0.404984424,0.558375635,289,1.098172126,0.505148928,0.993591483
3113,97,CS-CO2,Methane,0,0,0,0,0.2495,-0.323,1045,0.48,0.08,0.4,,,,323,0.482866044,0.436548223,290,0.857703879,0.571238128,0.993710826
3125,109,CS-H2O,Methane,0,0,0,0,0.2495,-0.323,998,0.53,0.15,0.38,,,,323,0.249221184,0.284263959,291,0.803531493,0.563699316,0.995100563
3138,122,CS-CO2,Methane,0,0,0,0,0.2495,-0.323,1045,0.48,0.08,0.4,,,,343,0.373831776,0.274111675,292,0.624311063,0.624117557,0.995468725
3150,134,CS-H2O,Methane,0,0,0,0,0.2495,-0.323,998,0.53,0.15,0.38,,,,343,0.591900312,0.365482234,293,0.620767928,0.586319569,0.994924696
3161,31,SMC1,Methane,0,0,0,0,0.2495,-0.323,1231,0.49,0.06,0.43,,,,298,0.03564728,0.096823104,294,1.931226555,0.726019848,0.996091011
3172,71,SMC-2,Methane,0,0,0,0,0.2495,-0.323,1543,0.62,0.08,0.54,,,,298,0.036865721,0.117370892,295,1.92910721,0.789427687,0.998883307
3180,105,SMC-3,Methane,0,0,0,0,0.2495,-0.323,1999,0.81,0.12,0.69,,,,298,0.033351033,0.095533156,296,1.100739792,0.785850487,0.996806341
3189,138,SMC-1,Methane,0,0,0,0,0.2495,-0.323,1231,0.49,0.06,0.43,,,,288,0.031055901,0.180488956,297,2.282986019,0.65998491,0.995748596
3198,173,SMC-2,Methane,0,0,0,0,0.2495,-0.323,1543,0.62,0.08,0.54,,,,288,0.046315789,0.154239384,298,2.277719514,0.714160484,0.996509695
3207,208,SMC-2,Methane,0,0,0,0,0.2495,-0.323,1999,0.81,0.12,0.69,,,,288,0.069327731,0.156657963,299,1.392831723,0.768526965,0.997284178
3215,235,SMC-1,Methane,0,0,0,0,0.2495,-0.323,1231,0.49,0.06,0.43,,,,308,0.038194308,0.104753506,300,1.588699442,0.751028691,0.998947506
3223,263,SMC-2,Methane,0,0,0,0,0.2495,-0.323,1543,0.62,0.08,0.54,,,,308,0.041300682,0.130603506,301,1.643437377,0.834621403,0.998376671
3231,292,SMC-3,Methane,0,0,0,0,0.2495,-0.323,1999,0.81,0.12,0.69,,,,308,0.077698437,0.155440986,302,0.872048474,0.795446244,0.98814052
3239,0,CS0,Methane,0,0,0,0,0.2495,-0.323,422.7,0.238,0.019,0.219,,,,298,6.568421053,1.939655172,303,0.9571741,0.456499546,0.96722349
3244,5,CS3,Methane,0,0,0,0,0.2495,-0.323,658.4,0.428,0.092,0.336,,,,298,3.663157895,0.915948276,304,0.556066098,0.545978122,0.988199341
3250,11,CS6,Methane,0,0,0,0,0.2495,-0.323,881.7,0.557,0.096,0.461,,,,298,3.157894737,0.790229885,305,0.527797659,0.497469871,0.982955532
3256,17,CS9,Methane,0,0,0,0,0.2495,-0.323,1145,0.732,0.093,0.639,,,,298,2.652631579,0.538793103,306,0.411968244,0.482242984,0.984525257
