Repository: cwrukaizhang/gas-adsorption-modeling-on-gac

File: CO2_adsorption/Old_files/fitting/Hydrogen-fitting-01-03-2022.csv (part 1 of 2)
,Unnamed: 0,GAC,GAS,E,S,A,B,V,L,BET,Vt,Vmeso,Vmic,%C,%O,%N,Temp(K),Pressure,Adsorp(mmol/g),Index,K,n,R2
0,0,10Xc-80,Hydrogen,0,0,0,0,0.1086,-1.2,1303,0.88,0.55,0.33,80.72,18.92,,77,0.571164778,2.467866324,0,4.90535861,0.402193983,0.982214564
9,9,10Xc-75,Hydrogen,0,0,0,0,0.1086,-1.2,2366,1.44,0.75,0.69,88.88,10.66,,77,0.575690648,4.395886889,1,9.173495926,0.382057911,0.978376898
20,20,10Xc-70,Hydrogen,0,0,0,0,0.1086,-1.2,3331,1.94,0.94,1,89.16,9.01,,77,0.145914045,1.311053985,2,9.412933441,0.397401954,0.987794975
33,33,10Xc-60,Hydrogen,0,0,0,0,0.1086,-1.2,2236,1.35,0.68,0.67,87.11,11.97,,77,0.649190774,5.706940874,3,8.679225526,0.367612859,0.986957529
43,0,Pd-ACF,Hydrogen,0,0,0,0,0.1086,-1.2,1990,0.91,0.08,0.83,,,,298,0.118483412,0.077223306,4,0.13251099,0.750434578,0.996402561
53,10,ACF,Hydrogen,0,0,0,0,0.1086,-1.2,1996,0.86,0.06,0.8,,,,298,0.710900474,0.029516309,5,0.062993606,0.911911093,0.998709768
62,0,B/N-CMK-3,Hydrogen,0,0,0,0,0.1086,-1.2,1215,0.62,,,,,,298,6.037132493,0.232323232,6,0.067459988,0.81073466,0.995230624
70,8,CMK-3,Hydrogen,0,0,0,0,0.1086,-1.2,1260,1.25,,,,,,298,5.85242459,0.141414141,7,0.040222972,0.826766775,0.998143936
77,15,Ru-B/N-CMK-3,Hydrogen,0,0,0,0,0.1086,-1.2,953,0.48,,,,,,298,101.9768996,1.797979798,8,0.453582673,0.495429209,-1.30069892
83,0,M2849,Hydrogen,0,0,0,0,0.1086,-1.2,2849,1.31,0.34,0.97,,,,77,1.023391813,15.20891365,9,17.62352414,0.138911926,0.892450274
92,9,T3220,Hydrogen,0,0,0,0,0.1086,-1.2,3220,1.5,0.48,1.02,,,,77,2.046783626,18.23119777,10,18.24767415,0.118477873,0.905703319
101,18,M2029,Hydrogen,0,0,0,0,0.1086,-1.2,2029,0.83,0.08,0.75,,,,77,0.877192982,13.94150418,11,16.33259732,0.105178745,0.869210142
110,27,M1149,Hydrogen,0,0,0,0,0.1086,-1.2,1149,0.45,0.01,0.44,,,,77,1.023391813,11.01671309,12,12.11441858,0.068717116,0.749813331
119,0,KUA6,Hydrogen,0,0,0,0,0.1086,-1.2,3808,,,1.27,,,,77,0.969084972,11.39344262,13,13.41966707,0.213523832,0.959668474
127,8,KUA5,Hydrogen,0,0,0,0,0.1086,-1.2,3183,,,1.1,,,,77,0.812747098,12.45901639,14,14.19822557,0.181154526,0.975052601
135,16,AX21,Hydrogen,0,0,0,0,0.1086,-1.2,2513,,,0.93,,,,77,0.818622884,10.16393443,15,11.8865088,0.204138358,0.978084658
143,24,H1,Hydrogen,0,0,0,0,0.1086,-1.2,2122,,,0.92,,,,77,1.049877028,9.836065574,16,11.02068529,0.173798896,0.948938298
151,32,KUA4,Hydrogen,0,0,0,0,0.1086,-1.2,1953,,,0.87,,,,77,0.822610024,8.606557377,17,10.24361024,0.176238273,0.94680908
159,40,KUA2,Hydrogen,0,0,0,0,0.1086,-1.2,1330,,,0.58,,,,77,0.82449867,7.868852459,18,8.686613032,0.151136112,0.969166734
167,48,KUA1,Hydrogen,0,0,0,0,0.1086,-1.2,1058,,,0.51,,,,77,0.598700612,6.06557377,19,6.796450156,0.153274659,0.99395307
175,56,A-NF,Hydrogen,0,0,0,0,0.1086,-1.2,265,,,0.11,,,,77,0.835830542,3.442622951,20,3.888063499,0.285649714,0.991293748
181,62,NF,Hydrogen,0,0,0,0,0.1086,-1.2,150,,,0.07,,,,77,0.843594974,0.409836066,21,0.483901345,0.469807429,0.971434144
189,0,NCX950-II,Hydrogen,0,0,0,0,0.1086,-1.2,1602,1.01,0.35,0.66,95.32,,4.67,77,0.958083832,8.205741627,22,8.651543712,0.226817066,0.99451156
199,10,NCX950,Hydrogen,0,0,0,0,0.1086,-1.2,1357,0.7,0.24,0.46,93.64,,5.48,77,0.688622754,8.624401914,23,9.807087936,0.153351683,0.968034826
209,20,NCX850-II,Hydrogen,0,0,0,0,0.1086,-1.2,1160,0.55,0.15,0.4,90.49,,7.07,77,0.149700599,5.233253589,24,8.138276416,0.171581354,0.979566753
220,31,NCX850,Hydrogen,0,0,0,0,0.1086,-1.2,1170,0.55,0.14,0.41,92.37,,6.01,77,0.329341317,7.284688995,25,9.161511816,0.111699,0.907111833
232,43,NCX750,Hydrogen,0,0,0,0,0.1086,-1.2,826,0.39,0.1,0.29,94.47,,4.55,77,0.149700599,4.982057416,26,7.75357838,0.122535357,0.880611996
245,56,NCX-650,Hydrogen,0,0,0,0,0.1086,-1.2,704,0.34,0.09,0.25,93.61,,4.44,77,0.149700599,4.437799043,27,6.833732054,0.12978482,0.936082608
258,69,CX950,Hydrogen,0,0,0,0,0.1086,-1.2,787,0.37,0.09,0.28,,,,77,0.149700599,6.531100478,28,8.003294862,0.075791424,0.946258021
270,81,CX850,Hydrogen,0,0,0,0,0.1086,-1.2,771,0.36,0.09,0.27,98.97,,0.33,77,0.179640719,4.102870813,29,7.100984287,0.122721477,0.762535136
282,93,CX650,Hydrogen,0,0,0,0,0.1086,-1.2,663,0.32,0.07,0.25,,,,77,0.209580838,5.526315789,30,7.236485646,0.093518101,0.916250875
294,105,CX950,Hydrogen,0,0,0,0,0.1086,-1.2,787,0.37,0.09,0.28,,,,308,1.12704918,0.252325581,31,0.310933294,0.381187216,0.990574221
305,116,NCX950,Hydrogen,0,0,0,0,0.1086,-1.2,1357,0.7,0.24,0.46,93.64,,5.48,308,1.12704918,0.195348837,32,0.177051685,0.532739957,0.999063837
316,127,NCX850,Hydrogen,0,0,0,0,0.1086,-1.2,1170,0.55,0.14,0.41,92.37,,6.01,308,0.307377049,0.01627907,33,0.214127438,0.459805417,0.989516791
327,138,NCX950-ii,Hydrogen,0,0,0,0,0.1086,-1.2,1602,1.01,0.35,0.66,95.32,,4.67,308,3.176229508,0.390697674,34,0.226544709,0.432931443,0.998216706
339,150,NCX750,Hydrogen,0,0,0,0,0.1086,-1.2,826,0.39,0.1,0.29,94.47,,4.55,308,2.049180328,0.227906977,35,0.182506086,0.454991261,0.998010073
351,162,NCX850-II,Hydrogen,0,0,0,0,0.1086,-1.2,1160,0.55,0.15,0.4,90.49,,7.07,308,1.12704918,0.126162791,36,0.181972655,0.382648301,0.977665595
362,173,NCX650,Hydrogen,0,0,0,0,0.1086,-1.2,704,0.34,0.09,0.25,93.61,,4.44,308,2.151639344,0.19127907,37,0.163109778,0.341066729,0.989167443
373,0,NAC-1.5-700,Hydrogen,0,0,0,0,0.1086,-1.2,2386,1.16,0.47,0.69,70.7,,11.9,77,0.01084333,1.649280117,38,12.29010484,0.403472003,0.996638986
383,10,NAC-1.5-650,Hydrogen,0,0,0,0,0.1086,-1.2,1342,0.65,0.15,0.5,64.5,8.3,18,77,0.013113918,2.77537109,39,12.40799643,0.306146023,0.995393647
394,21,NAC-1.5-600,Hydrogen,0,0,0,0,0.1086,-1.2,1317,0.64,0.21,0.43,56.5,9.2,22.3,77,0.013159216,3.097088616,40,15.0890352,0.324851288,0.993769739
406,33,NAC-1.5-500,Hydrogen,0,0,0,0,0.1086,-1.2,526,0.26,0.1,0.16,60.3,10.1,25.2,77,0.017264394,2.252739377,41,7.368325419,0.278819983,0.997895695
417,0,CNX-1-AC,Hydrogen,0,0,0,0,0.1086,-1.2,2864,1.43,0.42,1.01,88.45,10.2,0.46,77,0.969741095,12.26218097,42,13.56018588,0.285555173,0.992429851
426,9,CNX-2,Hydrogen,0,0,0,0,0.1086,-1.2,2700,1.42,0.35,1.07,78.19,12.78,6.47,77,1.046495818,11.20649652,43,12.30237717,0.308171243,0.992350067
435,18,CNX-1,Hydrogen,0,0,0,0,0.1086,-1.2,1803,0.93,0.19,0.74,77.38,15.31,5.27,77,1.04868881,9.176334107,44,9.954619262,0.298187799,0.991344954
442,0,AG-4-700,Hydrogen,0,0,0,0,0.1086,-1.2,2264,1.02,0.1,0.92,,,,77,0.299401198,8.340646294,45,13.21066164,0.1712992,0.934437566
452,10,AU-4-700,Hydrogen,0,0,0,0,0.1086,-1.2,2137,0.95,0.08,0.87,,,,77,1.497005988,13.01190722,46,13.39257352,0.1555205,0.940733268
461,19,CO-4-700,Hydrogen,0,0,0,0,0.1086,-1.2,2159,0.98,0.11,0.87,,,,77,0.598802395,4.892800606,47,9.604191373,0.247639027,0.869204369
469,27,LE-4-700,Hydrogen,0,0,0,0,0.1086,-1.2,1983,0.9,0.09,0.81,,,,77,0.149700599,5.610546149,48,11.19632154,0.206544035,0.917893913
480,0,CMK-3,Hydrogen,0,0,0,0,0.1086,-1.2,984,1.09,0.72,0.37,,,,77,0.021955139,1.374072884,49,5.286364062,0.276349911,0.953527162
492,12,C1223-2,Hydrogen,0,0,0,0,0.1086,-1.2,1814,1.76,1.07,0.69,,,,77,0.036557619,2.175563982,50,9.705394532,0.367164721,0.982174395
505,25,C1223-4,Hydrogen,0,0,0,0,0.1086,-1.2,2110,2.01,1.22,0.79,,,,77,0.031300212,2.605308824,51,10.13436836,0.363947547,0.990165774
519,39,C1223-6,Hydrogen,0,0,0,0,0.1086,-1.2,2749,2.09,1.13,0.96,,,,77,0.01132892,1.861250723,52,11.68310872,0.386011111,0.994405741
533,0,CEMC750,Hydrogen,0,0,0,0,0.1086,-1.2,3360,1.71,0.47,1.24,,,,77,0.273461183,6.265356265,53,11.94985563,0.329053561,0.993740686
543,10,CEMC700,Hydrogen,0,0,0,0,0.1086,-1.2,2878,1.67,0.9,0.77,,,,77,0.342225342,8.034398034,54,11.7078173,0.304555025,0.99640465
554,21,CEMC800,Hydrogen,0,0,0,0,0.1086,-1.2,2762,1.41,0.42,0.99,,,,77,0.405405405,7.223587224,55,10.70541838,0.32552047,0.996913764
564,31,CEMC850,Hydrogen,0,0,0,0,0.1086,-1.2,2658,1.42,0.44,0.98,,,,77,0.271067998,5.15970516,56,9.968750559,0.327800813,0.993046238
574,41,CEMC900,Hydrogen,0,0,0,0,0.1086,-1.2,2168,1.11,0.36,0.75,,,,77,0.463639555,4.127764128,57,7.941189185,0.350834291,0.98262826
585,52,CEMC950,Hydrogen,0,0,0,0,0.1086,-1.2,565,0.41,0.24,0.17,,,,77,0.522192795,1.179361179,58,1.942479608,0.375648989,0.988859349
594,0,SCEMC700,Hydrogen,0,0,0,0,0.1086,-1.2,1627,0.9,0.33,0.57,,,,77,0.249416133,4.419089466,59,8.190518372,0.337743602,0.997061796
605,11,SCEMC800,Hydrogen,0,0,0,0,0.1086,-1.2,1035,0.62,0.23,0.39,,,,77,0.188334631,2.877679801,60,5.791034106,0.318427415,0.99614519
615,21,SCEMC600,Hydrogen,0,0,0,0,0.1086,-1.2,803,0.67,0.39,0.28,,,,77,0.25735074,1.696527487,61,3.532853441,0.373799304,0.996227088
624,30,SCEMC,Hydrogen,0,0,0,0,0.1086,-1.2,729,0.6,0.37,0.23,,,,77,0.124258938,2.363652015,62,4.717130134,0.25908594,0.996055444
635,0,R-A15,Hydrogen,0,0,0,0,0.1086,-1.2,1626,0.77,0.025,0.745,,,,303,3.066037736,0.186528497,63,0.043622625,1.056841253,0.99975804
643,8,F1-A15,Hydrogen,0,0,0,0,0.1086,-1.2,1053.4,0.495,0.013,0.482,,,,303,5.896226415,0.303108808,64,0.060884497,1.018983043,0.999690723
652,17,F2-A15,Hydrogen,0,0,0,0,0.1086,-1.2,645.7,0.4,0.009,0.391,,,,303,3.537735849,0.069948187,65,0.019884335,1.209460883,0.999111228
660,25,NI-A15,Hydrogen,0,0,0,0,0.1086,-1.2,1467.7,0.696,0.035,0.661,,,,303,0.235849057,0.139896373,66,0.127792447,0.905067745,0.998136812
669,0,FF-4800,Hydrogen,0,0,0,0,0.1086,-1.2,4113,1.87,1.08,0.79,82.5,17.1,0,77,0.368138317,10.14084507,67,16.83522889,0.230664683,0.946591281
678,9,FF-4700,Hydrogen,0,0,0,0,0.1086,-1.2,2803,1.23,0.5,0.73,78.3,21.2,0,77,0.74914229,12.3943662,68,17.18197258,0.198923003,0.914298551
688,19,FF-4600,Hydrogen,0,0,0,0,0.1086,-1.2,1970,0.86,0.27,0.59,66.9,31.2,0,77,0.757042254,7.464788732,69,11.12360776,0.233226498,0.920450215
699,30,SF-4800,Hydrogen,0,0,0,0,0.1086,-1.2,2393,1.09,0.39,0.7,82.8,16.4,0.5,77,0.372677818,8.007719916,70,15.44102086,0.209299737,0.896870145
708,39,SF-4700,Hydrogen,0,0,0,0,0.1086,-1.2,2512,1.2,0.29,0.91,77.6,21.3,0.4,77,0.755061962,9.973589761,71,14.67490063,0.228489104,0.92422192
719,50,SF-4600,Hydrogen,0,0,0,0,0.1086,-1.2,4310,2.09,0.38,1.71,70.5,27.8,1.1,77,0.359585562,16.15764881,72,22.74637713,0.185061589,0.952374395
730,0,C3-1/4-800,Hydrogen,0,0,0,0,0.1086,-1.2,2047,0.98,0.24,0.74,95,4.4,,77,0.238886924,6.272727273,73,10.46511869,0.278699672,0.997188976
743,13,C4-1/2-700,Hydrogen,0,0,0,0,0.1086,-1.2,1283,0.68,0.11,0.57,85.8,11.9,,77,0.184075328,2.883116883,74,7.953115992,0.28679571,0.960584219
757,27,E-1/4-700,Hydrogen,0,0,0,0,0.1086,-1.2,2252,1.03,0.12,0.91,94.1,5.2,,77,0.501871931,10.89171975,75,13.3053021,0.246549069,0.999235994
770,40,F-1/4-700,Hydrogen,0,0,0,0,0.1086,-1.2,2178,1.03,0.09,0.94,93,6.1,,77,0.319216868,8.21656051,76,12.39584997,0.26631186,0.995381388
785,55,G-1/4-700,Hydrogen,0,0,0,0,0.1086,-1.2,2121,1,0.09,0.91,92.8,6.4,,77,0.187841364,5.770700637,77,11.60161463,0.280339543,0.992744548
800,70,C1-1/4-600,Hydrogen,0,0,0,0,0.1086,-1.2,2014,0.94,0.13,0.81,,,,77,0.552856649,9.278134397,78,11.84531986,0.247008337,0.99269892
809,79,AC1(1/4-600),Hydrogen,0,0,0,0,0.1086,-1.2,1853,0.87,0.14,0.73,,,,77,0.107939741,5.526670854,79,10.74061945,0.286916249,0.998259245
821,91,AC1(1/4-700),Hydrogen,0,0,0,0,0.1086,-1.2,2722,1.23,0.17,1.06,,,,77,0.142655897,6.250469263,80,12.66716321,0.309139427,0.998845013
834,104,C4-1/2-700,Hydrogen,0,0,0,0,0.1086,-1.2,1283,0.68,0.11,0.57,,,,77,0.109067607,6.361032938,81,11.25957608,0.210714309,0.995162487
845,115,AC4(1/2-700),Hydrogen,0,0,0,0,0.1086,-1.2,1280,0.64,0.11,0.53,,,,77,0.242445863,4.200721392,82,7.877608279,0.30993508,0.994696119
857,127,AC4(1/4-700),Hydrogen,0,0,0,0,0.1086,-1.2,2469,1.18,0.22,0.96,,,,77,0.10919973,6.477763685,83,11.80944393,0.291694591,0.9988081
869,0,Zr-CDC,Hydrogen,0,0,0,0,0.1086,-1.2,1880,0.93,0.06,0.87,,,,77,0.252844501,5.825923875,84,9.617250788,0.241704665,0.988765879
881,12,AC-600,Hydrogen,0,0,0,0,0.1086,-1.2,1910,0.98,0.17,0.82,,,,77,0.278128951,6.652317915,85,10.99978351,0.268215826,0.994963072
895,26,AC-800,Hydrogen,0,0,0,0,0.1086,-1.2,2460,1.23,0.19,1.04,,,,77,0.227560051,7.685480248,86,12.68080743,0.274270135,0.99735603
909,40,AC-700,Hydrogen,0,0,0,0,0.1086,-1.2,2640,1.36,0.28,1.08,,,,77,0.303413401,9.25557146,87,13.05596791,0.281148558,0.998174722
924,55,AC-900,Hydrogen,0,0,0,0,0.1086,-1.2,2770,1.47,0.49,0.98,,,,77,0.202275601,8.470656455,88,13.66580765,0.271878895,0.998499158
939,0,G8-5N3A1,Hydrogen,0,0,0,0,0.1086,-1.2,3049,1.53,,,,,,77,0.247990815,2.102688356,89,5.277797138,0.331463156,0.972679947
949,10,G8-5N3B1,Hydrogen,0,0,0,0,0.1086,-1.2,3460,1.69,,,,,,77,0.33065442,4.849039021,90,9.853262276,0.360086834,0.987951388
960,21,G8-5N3C1.5,Hydrogen,0,0,0,0,0.1086,-1.2,3969,1.93,,,,,,77,0.234213548,3.856002207,91,14.67285999,0.40360437,0.973333272
970,0,CTP,Hydrogen,0,0,0,0,0.1086,-1.2,960,1.13,0.83,0.3,,,,77,0.467128028,3.295847751,92,4.034499692,0.189220581,0.978542933
977,7,CTP-573-Pd,Hydrogen,0,0,0,0,0.1086,-1.2,743,0.83,0.56,0.27,,,,77,0.778546713,2.086065688,93,3.585552111,0.233842427,0.890474782
985,15,CTP-773-Pd,Hydrogen,0,0,0,0,0.1086,-1.2,777,0.83,0.58,0.25,,,,77,0.467128028,3.084154202,94,3.914750976,0.210668009,0.988587922
992,22,CTs,Hydrogen,0,0,0,0,0.1086,-1.2,1540,1.14,0.6,0.54,,,,77,0.460750853,4.88866647,95,7.833075738,0.199114469,0.898632474
998,28,CTs-573-Pd,Hydrogen,0,0,0,0,0.1086,-1.2,1240,0.94,0.41,0.53,,,,77,1.228668942,8.962855632,96,8.715764105,0.127303338,0.975186147
1005,35,CTs-773-Pd,Hydrogen,0,0,0,0,0.1086,-1.2,1350,1.1,0.61,0.49,,,,77,0.767918089,6.72960974,97,8.128391429,0.173283226,0.946190059
1011,0,OMC,Hydrogen,0,0,0,0,0.1086,-1.2,1011,1.12,0.73,0.39,,,,298,5.886287625,0.107677578,98,0.023625932,0.924387138,0.997773794
1018,7,OMC-2-co,Hydrogen,0,0,0,0,0.1086,-1.2,789,0.99,0.68,0.31,,,,298,5.217391304,0.15832568,99,0.037675995,0.897928518,0.999712789
1025,14,OMC-5-co,Hydrogen,0,0,0,0,0.1086,-1.2,776,0.93,0.64,0.29,,,,298,5.418060201,0.27098099,100,0.056489533,0.906336816,0.99938563
1032,21,OMC-8-co,Hydrogen,0,0,0,0,0.1086,-1.2,554,0.39,0.15,0.24,,,,298,5.418060201,0.27098099,101,0.061390601,0.895933287,0.999261323
1039,0,C-CP-1,Hydrogen,0,0,0,0,0.1086,-1.2,3255,1.43,1.3,0.13,,,,77,0.381000344,5.814554916,102,10.66618137,0.346735038,0.987562931
1050,11,C-CP-2,Hydrogen,0,0,0,0,0.1086,-1.2,3290,1.5,1.34,0.16,,,,77,0.120707649,2.796388589,103,11.49270413,0.358516342,0.988824749
1065,26,C-CP-3,Hydrogen,0,0,0,0,0.1086,-1.2,3315,2.39,0.95,1.44,,,,77,0.237772847,2.041356069,104,9.359448839,0.366960423,0.965366636
1078,0,MCN-1-3h,Hydrogen,0,0,0,0,0.1086,-1.2,872,0.84,0.35,0.49,92.7,4.3,2.3,77,0.017478593,1.365448505,105,5.181884674,0.275213367,0.962803878
1091,13,MCN-1-1h,Hydrogen,0,0,0,0,0.1086,-1.2,597,0.73,0.46,0.27,87.8,5.6,4.5,77,0.010021876,0.946843854,106,3.565275832,0.231704305,0.966689953
1105,27,MCN-1,Hydrogen,0,0,0,0,0.1086,-1.2,408,0.38,0.21,0.17,65.5,17.4,13.8,77,0.009983103,0.757475083,107,3.208982281,0.233468807,0.95206092
1117,0,D1000-SU-K6,Hydrogen,0,0,0,0,0.1086,-1.2,2259,,,0.97,,,,298,1.700370129,0.09073724,108,0.172676946,0.646035346,0.992778868
1130,13,D1000-K4,Hydrogen,0,0,0,0,0.1086,-1.2,1456,,,0.67,,,,298,9.453702086,0.487712665,109,0.13760137,0.685925509,0.99258534
1141,24,D1000-K3,Hydrogen,0,0,0,0,0.1086,-1.2,1288,,,0.59,,,,298,10.45829296,0.419659735,110,0.148971647,0.635381146,0.986787237
1153,36,D1000-K2,Hydrogen,0,0,0,0,0.1086,-1.2,966,,,0.46,,,,298,7.767946498,0.396975425,111,0.173269715,0.588571509,0.989953384
1165,48,D1000-K1,Hydrogen,0,0,0,0,0.1086,-1.2,683,,,0.31,,,,298,9.443535448,0.306238185,112,0.142493813,0.593869696,0.983215162
1177,60,D700-SU-K3,Hydrogen,0,0,0,0,0.1086,-1.2,2364,,,1.02,,,,298,9.047619048,0.485407066,113,0.170130448,0.649409027,0.990524675
1186,69,D700-K5,Hydrogen,0,0,0,0,0.1086,-1.2,2888,,,1.23,,,,298,1.428571429,0.097695853,114,0.171727393,0.666607943,0.991256931
1197,80,D700-K3,Hydrogen,0,0,0,0,0.1086,-1.2,2004,,,0.94,,,,298,9.047619048,0.533794163,115,0.19197779,0.633963659,0.989688833
1208,91,D700-K2,Hydrogen,0,0,0,0,0.1086,-1.2,1491,,,0.71,,,,298,20.95238095,0.808947773,116,0.15024617,0.649339937,0.984728485
1218,101,D700-K1,Hydrogen,0,0,0,0,0.1086,-1.2,999,,,0.46,,,,298,11.42857143,0.501728111,117,0.151916837,0.619062708,0.985129485
1229,112,D1000-SU-K6,Hydrogen,0,0,0,0,0.1086,-1.2,2259,,,0.97,,,,77,1.052631579,11.9358277,118,13.55123015,0.143371451,0.917884974
1238,121,D1000-K6,Hydrogen,0,0,0,0,0.1086,-1.2,1894,,,0.89,,,,77,1.244019139,8.862867873,119,9.700374114,0.152762361,0.903324304
1247,130,D1000-K4,Hydrogen,0,0,0,0,0.1086,-1.2,1456,,,0.67,,,,77,0.861244019,10.39984897,120,11.52907117,0.122571464,0.930292859
1255,138,D700-SU-K3,Hydrogen,0,0,0,0,0.1086,-1.2,2364,,,1.02,,,,77,0.91954023,12.42823775,121,14.07249399,0.147999923,0.922344492
1264,147,D700-K5,Hydrogen,0,0,0,0,0.1086,-1.2,2888,,,1.23,,,,77,0.827586207,12.42839142,122,14.45558088,0.160120767,0.939793387
1273,156,D700-K3,Hydrogen,0,0,0,0,0.1086,-1.2,2004,,,0.94,,,,77,1.011494253,11.02434077,123,12.4889494,0.146951572,0.90020398
1282,165,D700-K2,Hydrogen,0,0,0,0,0.1086,-1.2,1491,,,0.71,,,,77,2.206896552,12.62662118,124,12.40036956,0.098520236,0.864138197
1290,173,D700-K1,Hydrogen,0,0,0,0,0.1086,-1.2,999,,,0.46,,,,77,1.195402299,9.352910443,125,9.312887184,0.160005892,0.982333848
1297,0,Com ZTC,Hydrogen,0,0,0,0,0.1086,-1.2,2577.8,,,1.44,,,,77,0.023104048,1.575463759,126,12.65848962,0.47161327,0.993091968
1308,11,FA-ZTC,Hydrogen,0,0,0,0,0.1086,-1.2,1112.2,,,0.48,,,,77,0.025925926,1.239520958,127,6.460757149,0.406622165,0.995921998
1319,0,ACPT-600,Hydrogen,0,0,0,0,0.1086,-1.2,1790,0.89,0.1,0.79,72.3,18,,77,0.546050751,7.917414722,128,10.59965905,0.261119661,0.99026582
1329,10,ACPT-700,Hydrogen,0,0,0,0,0.1086,-1.2,1980,0.99,0.2,0.79,81.4,13.3,,77,0.61895601,9.048473968,129,11.50349218,0.254016454,0.989009875
1341,22,ACPT-750,Hydrogen,0,0,0,0,0.1086,-1.2,2810,1.42,0.27,1.15,87.1,9.9,,77,0.942693897,10.502693,130,12.11455913,0.261927528,0.98492444
1351,32,ACPT-800,Hydrogen,0,0,0,0,0.1086,-1.2,3010,1.57,0.38,1.19,88.3,8.2,,77,0.72828178,10.71813285,131,12.43613405,0.263894782,0.993666547
1363,44,ACPT-850,Hydrogen,0,0,0,0,0.1086,-1.2,3000,1.75,0.64,1.11,89,8.2,,77,0.43948703,8.563734291,132,12.47942838,0.283220076,0.990711915
1377,0,CA,Hydrogen,0,0,0,0,0.1086,-1.2,2206,1.32,0.62,0.7,,,,77,1.242377883,12.19810616,133,13.1334536,0.174926189,0.941227055
1385,8,CA-CO-I,Hydrogen,0,0,0,0,0.1086,-1.2,1667,0.7,0.1,0.6,,,,77,1.342072636,10.13098078,134,10.78817028,0.193170574,0.959317877
1393,16,CA-CO-II,Hydrogen,0,0,0,0,0.1086,-1.2,518,0.92,0.72,0.2,,,,77,2.096852546,5.208235149,135,4.923736207,0.16945851,0.953665073
1401,24,CA,Hydrogen,0,0,0,0,0.1086,-1.2,2206,1.32,0.62,0.7,,,,296,5.028211708,0.426799622,136,0.118072853,0.821847458,0.999118284
1408,31,CA-CO-I,Hydrogen,0,0,0,0,0.1086,-1.2,1667,0.7,0.1,0.6,,,,296,6.225333513,0.389771755,137,0.088077461,0.852236857,0.997926818
1416,39,CA-CO-II,Hydrogen,0,0,0,0,0.1086,-1.2,518,0.92,0.72,0.2,,,,296,6.142424106,0.242853284,138,0.060110059,0.81703125,0.996520007
1423,0,CMK-1,Hydrogen,0,0,0,0,0.1086,-1.2,1788,1.06,0.53,0.53,,,,77,0.020862508,1.016548463,139,5.873696396,0.382230102,0.98650711
1434,11,C850-2,Hydrogen,0,0,0,0,0.1086,-1.2,1889,1.09,0.48,0.61,,,,77,0.011421301,1.725768322,140,8.317028082,0.320470702,0.989925111
1445,22,C900-2,Hydrogen,0,0,0,0,0.1086,-1.2,1986,1.16,0.5,0.66,,,,77,0.016269895,2.174940898,141,9.300954617,0.335052706,0.993341503
1458,35,C950-2,Hydrogen,0,0,0,0,0.1086,-1.2,2373,1.43,0.62,0.81,,,,77,0.013058831,2.009456265,142,10.27761659,0.350384788,0.994762052
1471,48,C950-4,Hydrogen,0,0,0,0,0.1086,-1.2,2741,1.73,0.79,0.94,,,,77,0.020967742,2.25,143,11.35513968,0.385485656,0.98886332
1481,0,AC1,Hydrogen,0,0,0,0,0.1086,-1.2,3306,,,1.2,,,,303,10.06237738,0.608817293,144,0.104816412,0.769884759,0.985648227
1488,7,AC2,Hydrogen,0,0,0,0,0.1086,-1.2,1060,,,0.49,,,,303,19.31323298,0.709547815,145,0.112784811,0.646367196,0.993858821
1493,12,ACF,Hydrogen,0,0,0,0,0.1086,-1.2,1984,,,0.65,,,,303,10.64691236,0.494361988,146,0.101146475,0.713256996,0.997888841
1499,0,CAC1,Hydrogen,0,0,0,0,0.1086,-1.2,2988,1.36,0.871,0.489,,,,77,0.030100629,2.298257054,147,14.6227361,0.466530597,0.994059218
1508,9,CAC0,Hydrogen,0,0,0,0,0.1086,-1.2,3148,1.5,0.891,0.609,,,,77,0.060870944,2.985830851,148,12.30813565,0.457799258,0.992813057
1516,17,CAC3,Hydrogen,0,0,0,0,0.1086,-1.2,3169,1.84,0.949,0.891,,,,77,0.013305606,0.608533211,149,10.86717449,0.487388987,0.988168311
1526,27,CAC2,Hydrogen,0,0,0,0,0.1086,-1.2,2615,1.6,0.756,0.844,,,,77,0.03711471,1.681793349,150,9.64291241,0.464687217,0.992970456
1536,37,CAC6,Hydrogen,0,0,0,0,0.1086,-1.2,3059,1.57,0.983,0.587,,,,77,0.009074218,1.683673469,151,14.54478343,0.417746923,0.997266062
1547,48,CAC7,Hydrogen,0,0,0,0,0.1086,-1.2,3530,1.95,0.953,0.997,,,,77,0.012887508,0.918367347,152,13.91053735,0.493236982,0.993267171
1557,58,CAC5,Hydrogen,0,0,0,0,0.1086,-1.2,3146,1.75,0.911,0.839,,,,77,0.029800155,1.760204082,153,11.60405525,0.471742702,0.993874825
1566,0,AC1,Hydrogen,0,0,0,0,0.1086,-1.2,1023,1.7,0.65,1.05,,,,,1.490926725,16.89068681,154,18.22411869,0.150610137,0.919354054
1576,0,KUA1,Hydrogen,0,0,0,0,0.1086,-1.2,1058,,,0.51,,,,293,48.10126582,2.530271399,155,0.405594011,0.515001175,0.994083813
1584,8,ACFC50,Hydrogen,0,0,0,0,0.1086,-1.2,1738,,,0.78,,,,293,50.63291139,2.254697286,156,0.376390548,0.51325114,0.986785768
1592,16,AX21,Hydrogen,0,0,0,0,0.1086,-1.2,2575,,,0.86,,,,293,98.73417722,3.832985386,157,1.045525395,0.317447587,0.896960049
1599,23,COMM FABRIC,Hydrogen,0,0,0,0,0.1086,-1.2,1407,,,0.65,,,,293,49.36708861,1.979123173,158,0.645007632,0.353752004,0.93581594
1607,31,AC35,Hydrogen,0,0,0,0,0.1086,-1.2,1204,,,0.54,,,,293,49.36708861,1.5782881,159,0.408854877,0.405666453,0.926065065
1614,38,ACFC26,Hydrogen,0,0,0,0,0.1086,-1.2,1079,,,0.39,,,,293,48.10126582,1.277661795,160,0.399398253,0.361882977,0.955864442
1622,0,N-C-2,Hydrogen,0,0,0,0,0.1086,-1.2,1995,0.87,0.49,0.38,,,,77,0.031084182,2.829142814,161,10.48182782,0.353749971,0.99754509
1634,12,N-C-3,Hydrogen,0,0,0,0,0.1086,-1.2,1900,0.8,0.44,0.36,,,,77,0.017484852,1.784093522,162,9.489518766,0.374002509,0.996000892
1647,25,N-C-4,Hydrogen,0,0,0,0,0.1086,-1.2,1329,0.69,0.4,0.29,,,,77,0.01359933,1.019568209,163,6.370881627,0.393464358,0.998303918
1658,36,B-C-3,Hydrogen,0,0,0,0,0.1086,-1.2,1497,1.03,0.73,0.3,,,,77,0.034969705,1.886435576,164,6.733782668,0.346592354,0.99675043
1670,48,F-C-1,Hydrogen,0,0,0,0,0.1086,-1.2,1219,4.01,3.939,0.071,,,,77,0.031084182,1.300277843,165,6.374295865,0.449436113,0.999486225
1681,59,F-C-4,Hydrogen,0,0,0,0,0.1086,-1.2,1084,2.35,2.25,0.1,,,,77,0.007771046,1.248758714,166,6.022718274,0.347337393,0.99812872
1693,71,F-C-5,Hydrogen,0,0,0,0,0.1086,-1.2,938,1.45,1.359,0.091,,,,77,0.015542091,0.63739838,167,5.735643128,0.512714469,0.999381688
1705,83,N-C-2,Hydrogen,0,0,0,0,0.1086,-1.2,1995,0.87,0.49,0.38,,,,77,0.961538462,9.2077148,168,12.01175929,0.164890464,0.86509617
1715,93,N-C-4,Hydrogen,0,0,0,0,0.1086,-1.2,1329,0.69,0.4,0.29,,,,77,0.262237762,4.603474011,169,7.145603795,0.174759586,0.930861599
1726,104,N-C-2,Hydrogen,0,0,0,0,0.1086,-1.2,1995,0.87,0.49,0.38,,,,140,1.748251748,2.26212019,170,2.446737074,0.381581651,0.9712246
1736,114,N-C-2,Hydrogen,0,0,0,0,0.1086,-1.2,1995,0.87,0.49,0.38,,,,183,1.835664336,0.800004089,171,1.097712385,0.471845136,0.969986755
1747,0,AC-ZTC1,Hydrogen,0,0,0,0,0.1086,-1.2,3064,1.66,0.5,1.16,,,,77,0.228456986,8.208955224,172,13.17388074,0.275922204,0.998572196
1759,12,AC-ZTC2,Hydrogen,0,0,0,0,0.1086,-1.2,2626,1.67,1,0.67,,,,77,0.483375472,8.134328358,173,11.29546618,0.293250414,0.99634824
1770,23,AC-ZTC3,Hydrogen,0,0,0,0,0.1086,-1.2,2072,1.64,1.57,0.07,,,,77,0.298960571,6.268656716,174,10.02935104,0.284203669,0.996673389
1781,34,ZTC1,Hydrogen,0,0,0,0,0.1086,-1.2,1665,1.06,0.55,0.61,,,,77,0.186861684,3.955223881,175,7.332671142,0.286845735,0.996131258
1794,47,ZTC2,Hydrogen,0,0,0,0,0.1086,-1.2,1626,0.97,0.36,0.61,,,,77,0.258452727,2.910447761,176,5.500214335,0.340593423,0.995895848
1805,58,ZTC3,Hydrogen,0,0,0,0,0.1086,-1.2,1338,0.78,0.28,0.5,,,,77,0.293432655,1.71641791,177,4.062923725,0.358638563,0.989750467
1816,0,RCIE HUSK-1,Hydrogen,0,0,0,0,0.1086,-1.2,2052,1.11,0.15,0.96,,,,303,3.042789223,0.228307984,178,0.091099836,0.77928623,0.998583296
1823,7,PAN-B4,Hydrogen,0,0,0,0,0.1086,-1.2,3145,2.9,1.17,1.73,,,,303,4.374009509,0.394426493,179,0.098468891,0.75573085,0.998063278
1830,14,PAN-B2,Hydrogen,0,0,0,0,0.1086,-1.2,2778,1.84,0.54,1.3,,,,303,5.134706815,0.238516476,180,0.070929444,0.809314463,0.99893737
1836,20,PAN-B1,Hydrogen,0,0,0,0,0.1086,-1.2,2625,1.44,0.2,1.24,,,,303,2.852614897,0.207545228,181,0.084685929,0.750022592,0.999330046
1842,26,PAN-A2,Hydrogen,0,0,0,0,0.1086,-1.2,1747,1.05,0.05,1,,,,303,5.324881141,0.2281104,182,0.04506244,0.857913188,0.997582219
1848,32,PAN-A1,Hydrogen,0,0,0,0,0.1086,-1.2,1597,0.92,0.05,0.87,,,,303,4.944532488,0.134636837,183,0.034447061,0.89075648,0.997274252
1854,0,CAC1,Hydrogen,0,0,0,0,0.1086,-1.2,3711,2.07,0.977,1.093,,,,77,0.015594272,4.135740977,184,16.6340984,0.344378858,0.997832762
1863,9,CAC2,Hydrogen,0,0,0,0,0.1086,-1.2,3268,1.67,0.644,1.026,,,,77,0.060851457,3.687610842,185,14.62183648,0.450856444,0.995069736
1871,17,CAC4,Hydrogen,0,0,0,0,0.1086,-1.2,2900,1.45,0.487,0.963,,,,77,0.034873878,2.638031034,186,13.49507661,0.426206532,0.994073671
1882,28,CAC5,Hydrogen,0,0,0,0,0.1086,-1.2,2762,1.49,0.635,0.855,,,,77,0.062847009,3.328081599,187,12.30470654,0.424285856,0.992216722
1891,37,CAC7,Hydrogen,0,0,0,0,0.1086,-1.2,2568,1.43,0.637,0.793,,,,77,0.036811494,2.458294576,188,11.02270257,0.399992215,0.990393454
1902,48,AC,Hydrogen,0,0,0,0,0.1086,-1.2,1767,0.7,0,0.7,,,,77,0.030998645,2.997503951,189,10.05216633,0.309650526,0.985943908
1912,58,ZTC,Hydrogen,0,0,0,0,0.1086,-1.2,3751,1.72,0.358,1.362,,,,77,0.03724601,1.109848692,190,10.50842626,0.578823285,0.996289748
1922,0,ZTC-X,Hydrogen,0,0,0,0,0.1086,-1.2,3332,1.66,0.48,1.18,,,,77,0.493227321,6.501917621,191,12.00705179,0.375630778,0.986775976
1932,10,AC-ZTC,Hydrogen,0,0,0,0,0.1086,-1.2,3350,1.81,0.64,1.17,,,,77,0.407635517,8.67004906,192,13.18573344,0.291209843,0.99449145
1944,22,AC8-CA,Hydrogen,0,0,0,0,0.1086,-1.2,3343,2.65,2.29,0.36,,,,77,0.369756591,5.033817868,193,10.14776973,0.337738912,0.982093255
1956,34,AC-AC,Hydrogen,0,0,0,0,0.1086,-1.2,2722,1.23,0.17,1.06,,,,77,0.16985138,6.539145907,194,12.63398832,0.310345856,0.997803297
1967,45,AC7-CA,Hydrogen,0,0,0,0,0.1086,-1.2,2782,2.04,1.46,0.58,,,,77,0.467091295,3.238434164,195,5.730296453,0.350249149,0.983604342
1977,55,AC-MC,Hydrogen,0,0,0,0,0.1086,-1.2,2772,2.1,1.6,0.5,,,,77,0.16985138,3.923487544,196,6.983686829,0.258479889,0.99506015
1987,0,ARCF2,Hydrogen,0,0,0,0,0.1086,-1.2,3144,,,0.744,,,,298,2.237762238,0.406524739,197,0.284289235,0.885143422,0.994390082
1996,9,ARCF1,Hydrogen,0,0,0,0,0.1086,-1.2,1256,,,0.359,,,,298,2.167832168,0.158218721,198,0.070056075,1.026208168,0.999693392
2005,18,ARCF2,Hydrogen,0,0,0,0,0.1086,-1.2,3144,,,0.744,,,,77,0.469011725,10.44419134,199,14.02063715,0.254192039,0.991993373
2015,28,ARCF1,Hydrogen,0,0,0,0,0.1086,-1.2,1256,,,0.359,,,,77,0.67001675,5.022779043,200,5.449288036,0.30338948,0.997961084
2024,0,OP-CO2,Hydrogen,0,0,0,0,0.1086,-1.2,1185,0.52,0.09,0.43,,,,77,0.018741751,2.271970481,201,8.552725919,0.297906091,0.990726012
2036,12,OP-H3PO4,Hydrogen,0,0,0,0,0.1086,-1.2,1192,0.5,0.01,0.49,,,,77,0.01533416,1.464518742,202,8.264754558,0.340298326,0.986870763
2048,24,OP-KOH-1,Hydrogen,0,0,0,0,0.1086,-1.2,760,0.31,0.01,0.3,,,,77,0.010222773,1.802636908,203,7.595768997,0.244933308,0.971267014
2060,36,OP-KOH-4,Hydrogen,0,0,0,0,0.1086,-1.2,1269,0.61,0.13,0.48,,,,77,0.023853137,2.065307714,204,7.715403266,0.308206708,0.986272194
2070,0,CA800,Hydrogen,0,0,0,0,0.1086,-1.2,2191,1.79,1.23,0.56,,,,77,0.425531915,3.303142944,205,6.716201318,0.362809779,0.98260562
2083,13,CB850,Hydrogen,0,0,0,0,0.1086,-1.2,2611,1.74,0.95,0.79,,,,77,0.360065466,5.761047463,206,10.53723234,0.327169926,0.988563536
2096,26,CA850,Hydrogen,0,0,0,0,0.1086,-1.2,3189,2.41,1.7,0.71,,,,77,0.523731588,7.87899803,207,11.53898543,0.325141268,0.992407057
2108,38,CB850H,Hydrogen,0,0,0,0,0.1086,-1.2,3150,1.95,1.82,1.13,,,,77,0.360065466,6.947488141,208,12.28175359,0.35204087,0.992069679
2121,0,AC-K5,Hydrogen,0,0,0,0,0.1086,-1.2,3190,1.69,0.6,1.09,,,,77,1.008729009,13.25635104,209,14.53836995,0.29757315,0.9937698
2132,11,AC-K3,Hydrogen,0,0,0,0,0.1086,-1.2,2009,1,0.18,0.82,,,,77,1.004814655,11.23556582,210,12.61853522,0.272038244,0.981948705
2142,21,AC-C2,Hydrogen,0,0,0,0,0.1086,-1.2,1488,1.22,0.62,0.6,,,,77,0.897013348,8.083140878,211,9.2106143,0.309771771,0.99441325
2153,32,AC,Hydrogen,0,0,0,0,0.1086,-1.2,1585,1.44,0.85,0.59,,,,77,1.062277371,5.900692841,212,6.767188656,0.366430239,0.990836157
2163,42,AC-C4,Hydrogen,0,0,0,0,0.1086,-1.2,1308,1.1,0.58,0.52,,,,77,1.030101382,6.789838337,213,7.195706308,0.308482747,0.996217514
2173,0,AAC,Hydrogen,0,0,0,0,0.1086,-1.2,1784,1.113,1.095,0.018,72.66,,1.41,77,0.020451775,0.846225588,214,6.392827593,0.438517585,0.992698631
2185,0,AC6,Hydrogen,0,0,0,0,0.1086,-1.2,3808,,,1.52,,,,77,1.069518717,12.09999392,215,13.54719268,0.207658212,0.964621364
2193,8,AC5,Hydrogen,0,0,0,0,0.1086,-1.2,3183,,,1.25,,,,77,0.855614973,11.07772241,216,13.17413279,0.201428733,0.965038035
2201,16,MAX3000,Hydrogen,0,0,0,0,0.1086,-1.2,3178,,,1.34,,,,77,1.140819964,10.39529655,217,11.83759769,0.224257379,0.962597192
2209,24,MAX2000,Hydrogen,0,0,0,0,0.1086,-1.2,2444,,,1.08,,,,77,0.998217469,10.31037312,218,11.73632159,0.190351664,0.958740796
2217,32,AC4,Hydrogen,0,0,0,0,0.1086,-1.2,2042,,,0.92,,,,77,1.212121212,11.50309917,219,12.19070974,0.160272364,0.9594245
2225,40,AC3,Hydrogen,0,0,0,0,0.1086,-1.2,1719,,,0.77,,,,77,0.998217469,8.179691298,220,9.019577188,0.183437968,0.975443212
2233,48,AC0,Hydrogen,0,0,0,0,0.1086,-1.2,1266,,,0.57,,,,77,1.140819964,7.753251094,221,8.345681201,0.157432791,0.960274903
2241,0,CAC4,Hydrogen,0,0,0,0,0.1086,-1.2,3708,2,0.869,1.131,,,,77,0.058756161,6.114582406,222,16.57919161,0.344801741,0.99547845
2249,8,CAC3,Hydrogen,0,0,0,0,0.1086,-1.2,3254,1.5,0.347,1.153,,,,77,0.028643578,3.097162756,223,15.15176992,0.408582795,0.993252264
2260,19,CAC6,Hydrogen,0,0,0,0,0.1086,-1.2,3268,1.67,0.644,1.026,,,,77,0.012646395,1.221358445,224,14.644232,0.469577011,0.992403058
2271,30,CAC5,Hydrogen,0,0,0,0,0.1086,-1.2,2900,1.45,0.487,0.963,,,,77,0.012589739,0.935812971,225,13.51866245,0.444143972,0.987216564
2282,41,CAC2,Hydrogen,0,0,0,0,0.1086,-1.2,3191,1.48,0.403,1.077,,,,77,0.067056243,4.196994407,226,12.68436255,0.36111857,0.980722032
2292,0,12ACA-800,Hydrogen,0,0,0,0,0.1086,-1.2,915,0.99,0.62,0.37,,,,77,0.27204239,5.155780531,227,7.568905796,0.199653295,0.986226809
2303,11,14ACA-700,Hydrogen,0,0,0,0,0.1086,-1.2,1083,1.22,0.77,0.45,,,,77,0.214688513,6.158030283,228,9.16788039,0.219743497,0.997514968
2313,21,14ACA-800,Hydrogen,0,0,0,0,0.1086,-1.2,1871,2.03,1.26,0.77,,,,77,0.341163063,6.683391797,229,9.705109441,0.217884605,0.984375896
2323,31,14ACA-900,Hydrogen,0,0,0,0,0.1086,-1.2,1980,1.92,1.2,0.72,,,,77,0.182570342,5.919290144,230,10.74841782,0.242312176,0.988546759
2334,42,15ACA-800,Hydrogen,0,0,0,0,0.1086,-1.2,1521,0.99,0.37,0.62,,,,77,0.342939183,7.065257611,231,10.26277911,0.211193305,0.984893644
2346,0,1%PT-C,Hydrogen,0,0,0,0,0.1086,-1.2,2750,1.43,0.05,1.38,,,,77,0.01958623,1.85878963,232,13.37776547,0.419119179,0.987589591
2358,12,6%PT-C,Hydrogen,0,0,0,0,0.1086,-1.2,1350,0.67,0.05,0.62,,,,77,0.01949962,1.25360231,233,5.867508557,0.36709717,0.994525791
2369,23,1%PT-C,Hydrogen,0,0,0,0,0.1086,-1.2,2750,1.43,0.05,1.38,,,,87,0.0430761,0.99423631,234,5.667123261,0.504368089,0.996165391
2378,32,6%PT-C,Hydrogen,0,0,0,0,0.1086,-1.2,1350,0.67,0.05,0.62,,,,87,0.02800596,0.69164265,235,4.312417045,0.46218024,0.992784195
2387,41,0PT-C,Hydrogen,0,0,0,0,0.1086,-1.2,537,0.83,0.24,0.59,,,,77,0.02797503,0.47550432,236,3.014421983,0.308041034,0.867911759
2396,0,N-C-2,Hydrogen,0,0,0,0,0.1086,-1.2,1995,0.87,0.49,0.38,,,,77,0.94488189,8.991981317,237,11.90435317,0.175003035,0.864383428
2405,9,C4,Hydrogen,0,0,0,0,0.1086,-1.2,1329,0.69,0.4,0.29,,,,77,0.74928551,8.6882323,238,12.75579306,0.248014945,0.929399989
2415,19,C1,Hydrogen,0,0,0,0,0.1086,-1.2,1363,0.82,0.53,0.29,,,,77,0.68901802,6.75781621,239,8.329183948,0.16940366,0.917401872
2424,0,C-CROPASP,Hydrogen,0,0,0,0,0.1086,-1.2,1458,1.13,0.49,0.64,90.52,7.74,1.75,77.3,0.031894934,4.149159664,240,21.64098327,0.50228693,0.994111952
2433,9,C-PASP,Hydrogen,0,0,0,0,0.1086,-1.2,952,0.61,0.12,0.49,87.23,11.33,1.44,77.3,0.031894934,2.205882353,241,12.69257882,0.507093635,0.998553805
2441,104,LAC2600,Hydrogen,0,0,0,0,0.1086,-1.2,1157,0.59,0.05,0.54,67.8,30.84,,77,0.297151571,7.571156255,242,10.22697473,0.162762492,0.968518001
2450,113,LAC2700,Hydrogen,0,0,0,0,0.1086,-1.2,1551,0.77,0.05,0.72,83.3,16.2,,77,0.365993138,7.104188225,243,10.71658242,0.202962681,0.95147726
2459,122,LAC2800,Hydrogen,0,0,0,0,0.1086,-1.2,1924,0.95,0.08,0.87,85.9,13.75,,77,0.372528729,9.907957083,244,13.5498701,0.198543136,0.975759724
2468,131,LAC4600,Hydrogen,0,0,0,0,0.1086,-1.2,1820,0.91,0.16,0.75,75.3,23.37,,77,0.50344745,5.979282626,245,8.724511069,0.248038096,0.961969188
2477,140,LAC4700,Hydrogen,0,0,0,0,0.1086,-1.2,2038,1,0.16,0.84,78.3,21.18,,77,1.00166654,9.715272256,246,10.76260755,0.2495611,0.980485827
2486,149,LAC4800,Hydrogen,0,0,0,0,0.1086,-1.2,3235,1.77,0.84,0.93,84.9,14.69,,77,0.792096463,9.809709499,247,11.61676578,0.254089805,0.97839305
2495,158,LAC4900,Hydrogen,0,0,0,0,0.1086,-1.2,2750,1.66,1.23,0.43,92.6,7.04,,77,0.510418596,8.969904256,248,12.52368501,0.251222226,0.980078868
2506,22,AA-3M,Hydrogen,0,0,0,0,0.1086,-1.2,3220,2.27,1.06,1.21,84.6,11.4,3.5,77,0.868244486,10.07782101,249,11.8212216,0.338311432,0.99463665
2518,34,AS-2M,Hydrogen,0,0,0,0,0.1086,-1.2,3280,2.37,1.3,1.07,89.6,8.8,1.3,77,0.29406008,5.379377432,250,12.10625409,0.352869536,0.985025537
2529,45,AA-0,Hydrogen,0,0,0,0,0.1086,-1.2,3000,1.41,0.32,1.09,93.7,5.9,0.1,77,0.2981312,7.149805447,251,13.09867936,0.241955536,0.957144139
2540,56,AC-0,Hydrogen,0,0,0,0,0.1086,-1.2,3100,1.46,0.41,1.05,95,4.4,0.1,77,0.29922727,7.626459144,252,13.10083936,0.227743972,0.956609556
2551,0,C3,Hydrogen,0,0,0,0,0.1086,-1.2,1145,1.32,0.91,41,,,,77,0.065546218,2.941176471,253,6.600658262,0.261799798,0.991336337
2559,8,C3PD,Hydrogen,0,0,0,0,0.1086,-1.2,942,1.1,0.77,0.34,,,,77,0.078539108,2.488687783,254,5.910939429,0.291853802,0.986732776
2567,16,C3,Hydrogen,0,0,0,0,0.1086,-1.2,1145,1.32,0.91,41,,,,298,1.038285849,0.042938931,255,0.04420396,0.867971784,0.996861125
2576,25,C3PD,Hydrogen,0,0,0,0,0.1086,-1.2,942,1.1,0.77,0.34,,,,298,0.623613464,0.264790076,256,0.232054533,0.447485988,0.98503957
2584,0,AC2,Hydrogen,0,0,0,0,0.1086,-1.2,1767,0.9,0.27,0.63,,,,77,1.863057325,6.743630573,257,8.772144735,0.229373738,0.879741205
2594,10,AC3,Hydrogen,0,0,0,0,0.1086,-1.2,2559,1.25,0.4,0.85,,,,77,1.576433121,13.93873007,258,15.47073477,0.156001352,0.917484743
2604,20,AC5,Hydrogen,0,0,0,0,0.1086,-1.2,3208,1.75,0.74,1.01,90.11,5.99,0.3,77,1.719745223,16.78657647,259,18.38124703,0.149545276,0.910198238
2614,0,ACNF-CD24-M,Hydrogen,0,0,0,0,0.1086,-1.2,1450,,,0.65,,,,77,0.024326998,3.03030303,260,9.745643577,0.279373942,0.988082375
2624,10,CNF-M,Hydrogen,0,0,0,0,0.1086,-1.2,587,,,0.28,,,,77,0.014311516,2.516233766,261,6.334753484,0.165182349,0.913113154
2635,21,CNF,Hydrogen,0,0,0,0,0.1086,-1.2,520,,,0.22,,,,77,0.052249075,3.706709957,262,6.354121518,0.180661716,0.997551876
2643,29,ACNF-CD24,Hydrogen,0,0,0,0,0.1086,-1.2,1910,,,0.87,,,,77,0.022409048,3.463203463,263,11.80590962,0.300266454,0.993118471
2653,39,ACNF-CD24,Hydrogen,0,0,0,0,0.1086,-1.2,1910,,,0.87,,,,298,8.37769392,0.616352201,264,0.178369658,0.678514722,0.99736077
2661,47,ACNF-CD24-M,Hydrogen,0,0,0,0,0.1086,-1.2,1450,,,0.65,,,,298,9.008301887,0.513626834,265,0.141603282,0.682510779,0.994926818
2669,55,CNF-M,Hydrogen,0,0,0,0,0.1086,-1.2,587,,,0.28,,,,298,10.60159329,0.440251572,266,0.118542879,0.685482443,0.99571038
2676,62,CNF,Hydrogen,0,0,0,0,0.1086,-1.2,520,,,0.22,,,,298,9.630859539,0.322851153,267,0.101932428,0.693277474,0.994920559
2683,0,0%PT-AC,Hydrogen,0,0,0,0,0.1086,-1.2,2200,1.21,0.27,0.94,,,,77,0.759492515,8.860852568,268,10.4463359,0.181976617,0.951324713
2690,7,,Hydrogen,0,0,0,0,0.1086,-1.2,2200,1.21,0.27,0.94,,,,87,1.105214603,6.622381966,269,8.065479732,0.2040208,0.887874982
2698,15,,Hydrogen,0,0,0,0,0.1086,-1.2,2200,1.21,0.27,0.94,,,,150,1.61123848,0.803061718,270,1.187843734,0.470621671,0.949301496
2705,22,1%PT-AC,Hydrogen,0,0,0,0,0.1086,-1.2,2087,1.06,0.19,0.87,,,,77,0.979028759,7.668965901,271,8.47384732,0.142378536,0.930603693
2711,28,,Hydrogen,0,0,0,0,0.1086,-1.2,2087,1.06,0.19,0.87,,,,87,1.135710445,5.414093935,272,6.25409836,0.197462935,0.92766775
2718,35,,Hydrogen,0,0,0,0,0.1086,-1.2,2087,1.06,0.19,0.87,,,,150,1.808792717,0.90499898,273,0.99281561,0.474271612,0.97571757
2725,0,HCPB,Hydrogen,0,0,0,0,0.1086,-1.2,1299,1.01,0.63,0.38,93.54,6.46,,77,0.029089469,1.848214286,274,7.228196545,0.374575661,0.998269192
2733,8,CHCPB-K-600,Hydrogen,0,0,0,0,0.1086,-1.2,2739,1.84,0.64,1.2,89.29,10.71,,77,0.054083374,3.696428571,275,13.73272527,0.414817732,0.992663707
2741,16,CHCPB-K-700,Hydrogen,0,0,0,0,0.1086,-1.2,3101,1.84,0.41,1.4,91.21,8.79,,77,0.053955388,3.133928571,276,15.62183777,0.500255741,0.996699747
2749,24,CHCPB-K-800,Hydrogen,0,0,0,0,0.1086,-1.2,2772,1.65,0.41,1.24,93.55,6.45,,77,0.021099464,2.732142857,277,14.90600175,0.419154644,0.998850894
2758,0,CX16AOXI,Hydrogen,0,0,0,0,0.1086,-1.2,1603,1.5,0.85,0.65,,,,298,9.463722397,0.496649894,278,0.139721906,0.690957159,0.992982746
2767,9,CX45AOXS,Hydrogen,0,0,0,0,0.1086,-1.2,1727,2.29,1.62,0.67,,,,77,1.158719588,9.993705586,279,10.92269833,0.18142933,0.918354098
2775,17,CX16AOXI,Hydrogen,0,0,0,0,0.1086,-1.2,1603,1.5,0.85,0.65,,,,77,9.105180534,0.518731988,280,0.169895281,0.658713786,0.991007764
2783,0,BCA,Hydrogen,0,0,0,0,0.1086,-1.2,419,0.196,0.044,0.152,,,,77,0.023961661,0.705652283,281,4.549562922,0.399620135,0.986730515
2794,11,K-700-BCA,Hydrogen,0,0,0,0,0.1086,-1.2,945,0.404,0.057,0.347,,,,77,0.017571885,1.59651192,282,9.455934589,0.356811206,0.98568756
2806,23,K-800-BCA,Hydrogen,0,0,0,0,0.1086,-1.2,1428,0.688,0.189,0.499,,,,77,0.02715655,2.42545588,283,13.03832304,0.377822112,0.988499017
2820,37,K-900-BCA,Hydrogen,0,0,0,0,0.1086,-1.2,1753,1.229,0.547,0.682,,,,77,0.00798722,1.934644127,284,13.84936065,0.380726009,0.996795154
2834,0,MR-1/2,Hydrogen,0,0,0,0,0.1086,-1.2,2147,0.894,0.132,0.762,,,,77,0.03006263,2.727272727,285,12.10831674,0.377266523,0.99193867
2843,9,MR-1/4,Hydrogen,0,0,0,0,0.1086,-1.2,2647,1.512,0.557,0.955,,,,77,0.03006263,2.242424242,286,12.49615356,0.440851232,0.993551596
2853,19,MR-1/2,Hydrogen,0,0,0,0,0.1086,-1.2,2147,0.894,0.132,0.762,,,,298,1.031388152,0.067307692,287,0.094247281,0.779915129,0.999381319
2858,24,MR-1/3,Hydrogen,0,0,0,0,0.1086,-1.2,2541,1.258,0.362,0.896,,,,298,1.809963003,0.098130841,288,0.06738403,0.870342309,0.997237538
2863,29,MR-1/4,Hydrogen,0,0,0,0,0.1086,-1.2,2647,1.512,0.557,0.955,,,,298,1.027705628,0.066648629,289,0.071346257,0.882805524,0.99992453
2869,0,PDAC,Hydrogen,0,0,0,0,0.1086,-1.2,2193,0.995,0.051,0.944,,,,77,0.011093502,1.72183367,290,13.05357364,0.359461884,0.988496598
2882,13,,Hydrogen,0,0,0,0,0.1086,-1.2,2193,0.995,0.051,0.944,,,,90,0.019017433,0.973528379,291,8.330470887,0.485561754,0.993961781
2895,26,,Hydrogen,0,0,0,0,0.1086,-1.2,2193,0.995,0.051,0.944,,,,100,0.022187005,0.399755165,292,5.603974938,0.564532222,0.994831331
2906,37,PDAC,Hydrogen,0,0,0,0,0.1086,-1.2,2193,0.995,0.051,0.944,,,,77,0.869565217,14.306698,293,16.06637091,0.1394243,0.970871537
2917,48,YP80F,Hydrogen,0,0,0,0,0.1086,-1.2,1889,1.11,0.181,0.929,,,,77,0.99378882,11.93242044,294,12.81300072,0.156651061,0.972918973
2927,0,C1,Hydrogen,0,0,0,0,0.1086,-1.2,3012,1.7,0.72,0.98,,,,77,0.006881365,2.042350872,295,10.1852715,0.29945746,0.988002414
2938,11,C2,Hydrogen,0,0,0,0,0.1086,-1.2,2080,0.9,0.13,0.77,,,,77,0.014379772,1.831229949,296,8.134161797,0.293663629,0.976312724
2949,22,C3,Hydrogen,0,0,0,0,0.1086,-1.2,1006,0.5,0.24,0.26,,,,77,0.008880046,2.206709219,297,6.398578899,0.187587344,0.966054664
2959,32,C4,Hydrogen,0,0,0,0,0.1086,-1.2,606,0.3,0.06,0.24,,,,77,0.008075208,0.79824277,298,3.953380914,0.278275706,0.961380732
2970,43,C5,Hydrogen,0,0,0,0,0.1086,-1.2,1069,1,0.9,0.1,,,,77,0.007873998,0.446126158,299,3.499664403,0.357958001,0.971864281
