Repository: cwrukaizhang/gas-adsorption-modeling-on-gac

File: CO2_adsorption/new_data/Old_data/Ethane&Ethylene-fitting-01-10-2022.csv (part 1 of 3)
,Literature,Unnamed: 1,GAC,GAS,E,S,A,B,V,L,BET,Vt,Vmeso,Vmic,%C,%O,%N,Temp(K),Pressure,Adsorp(mmol/g),Index,logP,logQ,logD,Label,Unnamed: 25,K,n,R2
0,1.0,0,Maxsorb III,n-butane,0.0,0.0,0.0,0.0,0.6722,1.615,3140.0,2.01,0.31,1.7,,,,328.0,0.2525,7.100825877494838,2323,-1.3763440302667225,1.960211098056454,3.3365551283231767,E&E,,9.883598101999288,0.17794133434466516,0.9567751287792726
9,,9,,n-butane,0.0,0.0,0.0,0.0,0.6722,1.615,3140.0,2.01,0.31,1.7,,,,318.0,0.2086,7.384721266345493,2324,-1.567336736415465,1.9994131720544615,3.5667499084699266,E&E,,10.59187482868031,0.16798091880759336,0.9428690676158605
18,,18,,n-butane,0.0,0.0,0.0,0.0,0.6722,1.615,3140.0,2.01,0.31,1.7,,,,308.0,0.1733,7.672057811424639,2325,-1.7527310822605766,2.037584872931349,3.790315955191925,E&E,,11.372307335030083,0.16090968389729113,0.913547603423593
27,,27,,n-butane,0.0,0.0,0.0,0.0,0.6722,1.615,3140.0,2.01,0.31,1.7,,,,298.0,0.1497,8.026496902959394,2326,-1.8991219875565544,2.082748181585316,3.9818701691418705,E&E,,12.258503648681247,0.1600807282174755,0.9077979789520375
36,2.0,0,PAC,Ethane,0.0,0.0,0.0,0.0,0.3904,0.492,599.0,0.66,,,,,,278.0,0.00992555831265507,0.680672268907562,2327,-4.612642200826794,-0.38467433843909205,4.227967862387702,E&E,,2.610774826581342,0.2587940154694856,0.9942191196135802
54,,18,,Ethane,0.0,0.0,0.0,0.0,0.3904,0.492,599.0,0.66,,,,,,298.0,0.032258064516129,0.781512605042017,2328,-3.433987204485147,-0.24652399995827318,3.187463204526874,E&E,,2.233700988386602,0.27601752913936417,0.993650852734083
68,,32,,Ethane,0.0,0.0,0.0,0.0,0.3904,0.492,599.0,0.66,,,,,,318.0,0.0124069478908188,0.428571428571428,2329,-4.389498649512587,-0.847297860387205,3.542200789125382,E&E,,1.9352702384728975,0.32759760236206276,0.9948538319757998
81,,43,PAC,Ethane,0.0,0.0,0.0,0.0,0.3904,0.492,1150.0,0.72,,,,,,293.15,0.23529,1.156,2330,-1.4469364830894522,0.14496577025018564,1.5919022533396379,E&E,,3.473597320725642,0.2576426035267871,0.8269286517690753
90,,52,,Ethane,0.0,0.0,0.0,0.0,0.3904,0.492,1150.0,0.72,,,,,,303.15,0.33009,1.169,2331,-1.1083899344322061,0.15614868248993138,1.2645386169221375,E&E,,3.1008729435734415,0.2719651500982505,0.8149173454849497
99,,61,,Ethane,0.0,0.0,0.0,0.0,0.3904,0.492,1150.0,0.72,,,,,,313.15,0.33411,1.071,2332,-1.0962849989090184,0.06859279146561167,1.1648777903746301,E&E,,2.829725907934911,0.2957550931937613,0.8731519138647346
108,,70,PAC,Ethylene,0.11,0.1,0.0,0.07,0.3474,0.289,1150.0,0.72,,,,,,293.15,0.3472999999999999,1.368,2333,-1.057566319232109,0.3133498192003588,1.3709161384324677,E&E,,3.3661427836514037,0.2587099414168569,0.8655245442726107
119,3.0,0,C600-3,Ethane,0.0,0.0,0.0,0.0,0.3904,0.492,1971.0,0.95,,,88.6,10.08,1.31,298.0,0.0105040214477212,0.604252010723861,2334,-4.5559971001214645,-0.503763931768399,4.052233168353066,E&E,,6.426801664898853,0.45854676648523934,0.9965531025917596
131,,12,,Ethylene,0.11,0.1,0.0,0.07,0.3474,0.289,1971.0,0.95,,,88.6,10.08,1.31,298.0,0.00765147453083112,0.350825737265416,2335,-4.872856900589168,-1.0474656538281093,3.825391246761059,E&E,,5.536645946559901,0.4981742988679609,0.9967040069347425
143,,24,C700-3,Ethane,0.0,0.0,0.0,0.0,0.3904,0.492,2546.0,1.28,,,89.41,9.72,0.88,298.0,0.0122873345935727,0.489829919536563,2336,-4.399186254956715,-0.7136970511182559,3.6854892038384586,E&E,,7.463845513462936,0.534788058529744,0.9966019825123641
155,,36,,Ethylene,0.11,0.1,0.0,0.07,0.3474,0.289,2546.0,1.28,,,89.41,9.72,0.88,298.0,0.0151228733459357,0.297813251184391,2337,-4.191546890178465,-1.211288662796764,2.980258227381701,E&E,,6.066695394026346,0.5856635379289065,0.9966039735735137
167,,48,C800-3,Ethane,0.0,0.0,0.0,0.0,0.3904,0.492,2866.0,1.6,,,91.18,8.05,0.77,298.0,0.00957741248400509,0.410520891218731,2338,-4.648347819097093,-0.8903284592561591,3.7580193598409335,E&E,,7.32005823577531,0.572813269706136,0.9988145800885219
179,,60,,Ethylene,0.11,0.1,0.0,0.07,0.3474,0.289,2866.0,1.6,,,91.18,8.05,0.77,298.0,0.0163359602371882,0.302912916589859,2339,-4.114386451623258,-1.1943099187750754,2.9200765328481824,E&E,,5.8043257603415235,0.611966588452115,0.9977915076004304
191,,72,C800-4,Ethane,0.0,0.0,0.0,0.0,0.3904,0.492,3111.0,1.92,,,91.62,7.67,0.7,298.0,0.0131826741996233,0.373085888055324,2340,-4.32885187218663,-0.9859466229618441,3.3429052492247857,E&E,,6.785973785678893,0.6267687511699624,0.9989551013525408
203,,84,,Ethylene,0.11,0.1,0.0,0.07,0.3474,0.289,3111.0,1.92,,,91.62,7.67,0.7,298.0,0.0160075329566855,0.258358803371307,2341,-4.134695857745668,-1.3534059494615567,2.781289908284111,E&E,,5.326997618179224,0.6678913873297212,0.9990350711431736
215,,96,C800-5,Ethane,0.0,0.0,0.0,0.0,0.3904,0.492,3067.0,2.1,,,91.88,7.52,0.61,298.0,0.0115341081193106,0.291262135922328,2342,-4.462446709868,-1.2335316065674875,3.2289151033005123,E&E,,5.106268531733047,0.6587858998764033,0.9995469342282236
227,,108,,Ethylene,0.11,0.1,0.0,0.07,0.3474,0.289,3067.0,2.1,,,91.88,7.52,0.61,298.0,0.015345598120958,0.145631067961163,2343,-4.176926613438853,-1.9266787871274398,2.250247826311414,E&E,,4.043530328827294,0.6993077291310726,0.9987012204782167
238,,119,C600-3,Ethane,0.0,0.0,0.0,0.0,0.3904,0.492,1971.0,0.95,,,88.6,10.08,1.31,288.0,0.00871772645656618,0.766451612903226,2344,-4.742396802514569,-0.26598370999070176,4.476413092523867,E&E,,7.260947565855781,0.4193663284697403,0.9962492661536538
249,,130,,Ethylene,0.11,0.1,0.0,0.07,0.3474,0.289,1971.0,0.95,,,88.6,10.08,1.31,288.0,0.0134815181722494,0.441290322580647,2345,-4.3064355557854785,-0.8180522922907377,3.488383263494741,E&E,,6.372005836561012,0.48361282526994265,0.9929512975636913
260,,141,C700-3,Ethane,0.0,0.0,0.0,0.0,0.3904,0.492,2546.0,1.28,,,89.41,9.72,0.88,288.0,0.00759933603070861,0.613636363636363,2346,-4.879694399886787,-0.4883527679139332,4.391341631972854,E&E,,8.933756836635501,0.49134816838572587,0.9967429975053057
270,,151,,Ethylene,0.11,0.1,0.0,0.07,0.3474,0.289,2546.0,1.28,,,89.41,9.72,0.88,288.0,0.0150336228767601,0.443181818181818,2347,-4.197466061232181,-0.8137751683485605,3.38369089288362,E&E,,7.340738337902065,0.550261109446848,0.9967287712150639
281,,162,C800-3,Ethane,0.0,0.0,0.0,0.0,0.3904,0.492,2866.0,1.6,,,91.18,8.05,0.77,288.0,0.00968992248062014,0.528720626631853,2348,-4.636668853047464,-0.6372951026340535,3.9993737504134104,E&E,,8.750053876566373,0.5345448732918476,0.9977279298567394
293,,174,,Ethylene,0.11,0.1,0.0,0.07,0.3474,0.289,2866.0,1.6,,,91.18,8.05,0.77,288.0,0.0155038759689922,0.340731070496085,2349,-4.16666522380173,-1.0766617624178938,3.0900034613838363,E&E,,6.9050049871274135,0.588757867094453,0.9975820623952453
305,,186,C800-4,Ethane,0.0,0.0,0.0,0.0,0.3904,0.492,3111.0,1.92,,,91.62,7.67,0.7,288.0,0.00834173693007273,0.304987534664837,2350,-4.786483819298895,-1.1874843731612788,3.5989994461376162,E&E,,7.613813766570483,0.6216797500368834,0.9985386473513329
314,,195,,Ethylene,0.11,0.1,0.0,0.07,0.3474,0.289,3111.0,1.92,,,91.62,7.67,0.7,288.0,0.0111429358432075,0.203388050085438,2351,-4.496949538520846,-1.5926395479026298,2.9043099906182155,E&E,,6.383013404099839,0.6611838311776691,0.9986096366857533
325,,206,C800-5,Ethane,0.0,0.0,0.0,0.0,0.3904,0.492,3067.0,2.1,,,91.88,7.52,0.61,288.0,0.0120873082087084,0.272864628502372,2352,-4.41559928524001,-1.2987794730712015,3.116819812168808,E&E,,5.879094347747701,0.6310126286955743,0.9985813592273939
335,,216,,Ethylene,0.11,0.1,0.0,0.07,0.3474,0.289,3067.0,2.1,,,91.88,7.52,0.61,288.0,0.0120978987240782,0.170592021576409,2353,-4.414723500627032,-1.7684804118621884,2.6462430887648436,E&E,,4.803448253308401,0.6777234166462555,0.999201526280198
345,,227,C600-3,Ethane,0.0,0.0,0.0,0.0,0.3904,0.492,1971.0,0.95,,,88.6,10.08,1.31,308.0,0.0544867004144174,1.2745459331403,2354,-2.9097986361861414,0.24258998431037812,3.1523886204965197,E&E,,5.637240233343661,0.47495268483030184,0.9969291013070621
354,,236,,Ethylene,0.11,0.1,0.0,0.07,0.3474,0.289,1971.0,0.95,,,88.6,10.08,1.31,308.0,0.0162407192583078,0.324864649649935,2355,-4.12023365592468,-1.1243466460126241,2.995887009912056,E&E,,4.864065634293079,0.5414909030034775,0.996247833785234
365,,247,C700-3,Ethane,0.0,0.0,0.0,0.0,0.3904,0.492,2546.0,1.28,,,89.41,9.72,0.88,308.0,0.00827966881324747,0.339232406477631,2356,-4.79395230978499,-1.0810698416631357,3.7128824681218537,E&E,,6.320092457458786,0.5642462462128907,0.998759861563055
376,,258,,Ethylene,0.11,0.1,0.0,0.07,0.3474,0.289,2546.0,1.28,,,89.41,9.72,0.88,308.0,0.0110395584176633,0.137370440579416,2357,-4.506270237333209,-1.9850740564039264,2.5211961809292824,E&E,,5.094437024431372,0.6308317515532247,0.9963818823423642
388,,270,C800-3,Ethane,0.0,0.0,0.0,0.0,0.3904,0.492,2866.0,1.6,,,91.18,8.05,0.77,308.0,0.0147595371380537,0.345268542199487,2358,-4.215865819511975,-1.0634327815469407,3.152433037965034,E&E,,6.154225548981181,0.5959716062505861,0.9981597464422135
398,,280,,Ethylene,0.11,0.1,0.0,0.07,0.3474,0.289,2866.0,1.6,,,91.18,8.05,0.77,308.0,0.0174243914653121,0.199488491048593,2359,-4.049884246026459,-1.6119987332957757,2.4378855127306833,E&E,,4.849393485265864,0.6475435213611048,0.9976519988518544
407,,289,C800-4,Ethane,0.0,0.0,0.0,0.0,0.3904,0.492,3111.0,1.92,,,91.62,7.67,0.7,308.0,0.0121002592912705,0.258044046694309,2360,-4.414528397578421,-1.3546249850107859,3.0599034125676345,E&E,,5.319668390894029,0.6585079146990874,0.9993833537982745
417,,299,,Ethylene,0.11,0.1,0.0,0.07,0.3474,0.289,3111.0,1.92,,,91.62,7.67,0.7,308.0,0.0112359550561797,0.151728061442184,2361,-4.488636369732147,-1.885665429891306,2.6029709398408407,E&E,,4.27473008478794,0.68189727026072,0.999044366684495
427,,309,C800-5,Ethane,0.0,0.0,0.0,0.0,0.3904,0.492,3067.0,2.1,,,91.88,7.52,0.61,308.0,0.00697815192613646,0.184271817132364,2362,-4.964971164293995,-1.6913433444349308,3.2736278198590636,E&E,,4.335146711404496,0.6836099996633388,0.999290305166765
437,,319,,Ethylene,0.11,0.1,0.0,0.07,0.3474,0.289,3067.0,2.1,,,91.88,7.52,0.61,308.0,0.0149048014455868,0.122690357728736,2363,-4.2060718732701305,-2.098091514471046,2.1079803587990846,E&E,,3.0098592675050737,0.7103745387408483,0.9993944493297204
446,4.0,50,RX 1.5,Ethane,0.0,0.0,0.0,0.0,0.3904,0.492,1683.0,0.81,0.2,,,,,303.0,0.02,1.68,2364,-3.912023005428146,0.5187937934151675,4.430816798843313,E&E,,7.836660883795082,0.26847989211373957,0.9358615263428014
454,,58,RX 0.8,Ethane,0.0,0.0,0.0,0.0,0.3904,0.492,1323.0,0.64,0.16,,,,,303.0,0.02,1.74,2365,-3.912023005428146,0.5538851132264376,4.465908118654584,E&E,,6.537967862485224,0.25324898309473587,0.9745153088522218
463,,67,CGRAN,Ethane,0.0,0.0,0.0,0.0,0.3904,0.492,1378.0,0.99,0.54,,,,,303.0,0.04,1.36,2366,-3.2188758248682006,0.3074846997479607,3.526360524616161,E&E,,5.981612545977748,0.3576064394234681,0.9785279244320424
471,,75,CNR-115,Ethane,0.0,0.0,0.0,0.0,0.3904,0.492,1714.0,0.95,0.31,,,,,303.0,0.04,1.24,2367,-3.2188758248682006,0.2151113796169455,3.4339872044851463,E&E,,6.978430857808124,0.3696136602395468,0.9580102932677355
479,,83,GAC 1240,Ethane,0.0,0.0,0.0,0.0,0.3904,0.492,982.0,0.56,0.2,,,,,303.0,0.04,2.81,2368,-3.2188758248682006,1.0331844833456545,4.252060308213855,E&E,,6.514051231478675,0.20450303119429109,0.9102846826638388
485,,89,RX 1.5,Propane,0.0,0.0,0.0,0.0,0.5313,1.05,1683.0,0.81,0.2,,,,,303.0,0.01,2.25,2369,-4.605170185988091,0.8109302162163288,5.416100402204419,E&E,,9.80484721598849,0.23601732510210285,0.9193706482872975
493,,97,RX 0.8,Propane,0.0,0.0,0.0,0.0,0.5313,1.05,1323.0,0.64,0.16,,,,,303.0,0.05,4.33,2370,-2.995732273553991,1.4655675420143985,4.461299815568389,E&E,,6.968812272557371,0.15169598234903892,0.9896262494819755
500,,104,CGRAN,Propane,0.0,0.0,0.0,0.0,0.5313,1.05,1378.0,0.99,0.54,,,,,303.0,0.03,2.84,2371,-3.506557897319982,1.0438040521731147,4.550361949493096,E&E,,8.43920795810138,0.3006152902574154,0.9982190865626741
508,,112,CNR-115,Propane,0.0,0.0,0.0,0.0,0.5313,1.05,1714.0,0.95,0.31,,,,,303.0,0.01,0.95,2372,-4.605170185988091,-0.05129329438755058,4.553876891600541,E&E,,10.920414146522624,0.41096989882393037,0.9744094509571511
517,,121,GAC 1240,Propane,0.0,0.0,0.0,0.0,0.5313,1.05,982.0,0.56,0.2,,,,,303.0,0.01,1.94,2373,-4.605170185988091,0.6626879730752367,5.267858159063327,E&E,,8.376114178838733,0.27624316589162584,0.9849854172304635
524,5.0,41,TC,Ethane,0.0,0.0,0.0,0.0,0.3904,0.492,1500.0,1.3,0.52,0.78,,,,263.0,0.329,3.09,2374,-1.1116975282167652,1.128171090909654,2.239868619126419,E&E,,4.91826378508994,0.3595173177816951,0.9968238092347745
535,,52,,Ethane,0.0,0.0,0.0,0.0,0.3904,0.492,1500.0,1.3,0.52,0.78,,,,273.0,0.342,2.421,2375,-1.0729445419195318,0.8841806779559214,1.9571252198754532,E&E,,4.230845846406859,0.33253981227416646,0.9875971571255979
545,,0,C-PDA-2,Ethane,0.0,0.0,0.0,0.0,0.3904,0.492,2715.0,1.16,,,,,,298.0,0.0382992982732791,0.981274146495309,2376,-3.2623237048098823,-0.018903402294979596,3.243420302514903,E&E,,8.113487399634367,0.5639273303633909,0.9952886287354027
554,,9,,Ethylene,0.11,0.1,0.0,0.07,0.3474,0.289,2715.0,1.16,,,,,,298.0,0.00956989671213431,0.265749428368682,2377,-4.649132866455945,-1.325201412773938,3.323931453682007,E&E,,6.757120797801022,0.6053028880792315,0.9976487354721889
566,,21,C-PDA-3,Ethane,0.0,0.0,0.0,0.0,0.3904,0.492,3160.0,1.51,,,,,,298.0,0.0153039334945159,0.314598801730273,2378,-4.1796453924811825,-1.15645709723275,3.0231882952484326,E&E,,6.740530977130792,0.6302293104208806,0.9974693333809437
579,,34,,Ethylene,0.11,0.1,0.0,0.07,0.3474,0.289,3160.0,1.51,,,,,,298.0,0.0115082349497019,0.104704748156411,2379,-4.464692417294961,-2.2566108120249435,2.208081605270017,E&E,,5.208157385017345,0.6593564681897405,0.9979299911996934
591,,46,C-PDA-4,Ethane,0.0,0.0,0.0,0.0,0.3904,0.492,3291.0,1.78,,,,,,298.0,0.00710051159228339,0.18974191883074,2380,-4.947588442279541,-1.662090452120613,3.2854979901589276,E&E,,5.888435180125918,0.6571601136739907,0.9992158154155771
603,,58,,Ethylene,0.11,0.1,0.0,0.07,0.3474,0.289,3291.0,1.78,,,,,,298.0,0.00712590078748823,0.0759983243131152,2381,-4.944019134504418,-2.57704398745052,2.366975147053898,E&E,,4.580892414484155,0.6960750125233267,0.9981384815059845
615,,70,C-PDA-5,Ethane,0.0,0.0,0.0,0.0,0.3904,0.492,2847.0,1.97,,,,,,298.0,0.0102991057662657,0.208037825059101,2382,-4.575698206324673,-1.5700353645680747,3.0056628417565983,E&E,,4.991577493558821,0.6659574870354998,0.9992424386575768
627,,82,,Ethylene,0.11,0.1,0.0,0.07,0.3474,0.289,2847.0,1.97,,,,,,298.0,0.00865864939870486,0.0567375886524832,2383,-4.749196527149713,-2.869318348698316,1.879878178451397,E&E,,3.9643051444888533,0.7009971711376539,0.9977017888986907
638,,93,C-PAD-3,Ethane,0.0,0.0,0.0,0.0,0.3904,0.492,3160.0,1.51,,,,,,273.0,0.0301418439716312,1.12989593356855,2384,-3.501840907441843,0.12212553429619519,3.6239664417380384,E&E,,9.622297944737749,0.5544740951776128,0.9961124777524564
649,,104,,Ethylene,0.11,0.1,0.0,0.07,0.3474,0.289,3160.0,1.51,,,,,,273.0,0.0354609929078014,0.903631633344023,2385,-3.3393219779440684,-0.10133348687354359,3.2379884910705248,E&E,,7.751081795246921,0.592087586945221,0.9985239854932152
660,,115,,Ethane,0.0,0.0,0.0,0.0,0.3904,0.492,3160.0,1.51,,,,,,288.0,0.0354609929078014,0.803129120781209,2386,-3.3393219779440684,-0.21923977997791452,3.1200821979661537,E&E,,7.566564018770373,0.6125205512760248,0.9976828106494473
670,,125,,Ethylene,0.11,0.1,0.0,0.07,0.3474,0.289,3160.0,1.51,,,,,,288.0,0.076241134751773,1.05336077550875,2387,-2.5738541358044973,0.05198579128952575,2.625839927094023,E&E,,6.100109931074323,0.6354493239008654,0.9974977326850732
679,,134,,Ethane,0.0,0.0,0.0,0.0,0.3904,0.492,3160.0,1.51,,,,,,313.0,0.0283687943262411,0.401297266474214,2388,-3.562465529258279,-0.9130528134089819,2.649412715849297,E&E,,5.096007927034638,0.6851515835158162,0.9982174103804139
688,,143,,Ethylene,0.11,0.1,0.0,0.07,0.3474,0.289,3160.0,1.51,,,,,,313.0,0.0319148936170212,0.250454399657861,2389,-3.4446824936018965,-1.3844784123219849,2.0602040812799114,E&E,,4.013799696289503,0.7389897534185157,0.998935613020603
697,6.0,0,CMK-3,Ethane,0.0,0.0,0.0,0.0,0.3904,0.492,1182.0,1.19,,,,,,303.0,0.00736593989393047,0.447468968008059,2390,-4.91088862092597,-0.8041480889051065,4.106740532020863,E&E,,3.125933545188456,0.3851679939638995,0.998193144306835
708,,11,,Ethane,0.0,0.0,0.0,0.0,0.3904,0.492,1182.0,1.19,,,,,,323.0,0.0191799570399376,0.349915410496701,2391,-3.953889449365766,-1.0500638380041736,2.903825611361593,E&E,,2.665396445386883,0.45393647073270593,0.9966453541236618
718,,21,,Ethane,0.0,0.0,0.0,0.0,0.3904,0.492,1182.0,1.19,,,,,,343.0,0.0192750014256657,0.252589959511091,2392,-3.9489462855682484,-1.3759878184262446,2.572958467142004,E&E,,2.2225361746546763,0.5094497464646599,0.9972037298773614
728,,31,,Ethylene,0.11,0.1,0.0,0.07,0.3474,0.289,1182.0,1.19,,,,,,303.0,0.0248303457714753,0.56391734940217,2393,-3.6956887540062504,-0.5728475818358164,3.122841172170434,E&E,,2.9091819150299276,0.41764695894013426,0.998901652028366
738,,41,,Ethylene,0.11,0.1,0.0,0.07,0.3474,0.289,1182.0,1.19,,,,,,323.0,0.0308228942916342,0.427547664759442,2394,-3.4794975439719997,-0.8496895003072817,2.6298080436647178,E&E,,2.3711983566405217,0.4751564722452652,0.9988260022330092
748,,51,,Ethylene,0.11,0.1,0.0,0.07,0.3474,0.289,1182.0,1.19,,,,,,343.0,0.0193510369342483,0.174729598722603,2395,-3.945009272608904,-1.7445156501907837,2.2004936224181204,E&E,,1.9499431160958278,0.5482082977323275,0.9975597825396008
757,7.0,0,pit-GAC,Ethane,0.0,0.0,0.0,0.0,0.3904,0.492,645.0,0.287,0.073,0.214,,,,303.0,0.165,0.465,2396,-1.8018098050815563,-0.7657178733947807,1.0360919316867756,E&E,,2.2764686334588164,0.28318775218694286,0.7626995379215384
769,,12,,Ethane,0.0,0.0,0.0,0.0,0.3904,0.492,645.0,0.287,0.073,0.214,,,,318.0,0.315,0.292,2397,-1.155182640156504,-1.2310014767138553,-0.07581883655735133,E&E,,1.5314916636217877,0.3897627073735738,0.8019681660300692
781,,24,,Ethane,0.0,0.0,0.0,0.0,0.3904,0.492,645.0,0.287,0.073,0.214,,,,333.0,0.165,0.122,2398,-1.8018098050815563,-2.1037342342488805,-0.3019244291673242,E&E,,1.3898981570770506,0.40242192553772804,0.8474536038131992
795,,83,pit-GAC,Ethylene,0.11,0.1,0.0,0.07,0.3474,0.289,645.0,0.287,0.073,0.214,,,,303.0,0.232,0.759,2399,-1.4610179073158271,-0.27575350158650713,1.18526440572932,E&E,,2.016584976151478,0.30233203433060674,0.8963731467230016
808,,96,,Ethylene,0.11,0.1,0.0,0.07,0.3474,0.289,645.0,0.287,0.073,0.214,,,,318.0,0.265,0.71,2400,-1.3280254529959148,-0.342490308946776,0.9855351440491388,E&E,,1.7622452729391072,0.3163683754252175,0.9084573729248181
821,,109,,Ethylene,0.11,0.1,0.0,0.07,0.3474,0.289,645.0,0.287,0.073,0.214,,,,333.0,0.181,0.117,2401,-1.7092582477163114,-2.145581344184381,-0.43632309646806955,E&E,,1.3620758449951522,0.4145400870768384,0.8895220353982184
838,8.0,38,BDH-AC,Ethane,0.0,0.0,0.0,0.0,0.3904,0.492,1220.0,0.534,0.05500000000000005,0.479,,,,313.0,0.0488798370672101,0.498880078950805,2402,-3.0183902974465684,-0.6953895348566342,2.3230007625899343,E&E,,1.9345781281331071,0.3332468912476003,0.9650474426636887
848,,48,,Ethane,0.0,0.0,0.0,0.0,0.3904,0.492,1220.0,0.534,0.05500000000000005,0.479,,,,323.0,0.122199592668024,0.482354591676302,2403,-2.1020995655724235,-0.7290757680239197,1.3730237975485038,E&E,,1.654740954388247,0.35551289613208864,0.9527774573982559
860,,60,,Ethane,0.0,0.0,0.0,0.0,0.3904,0.492,1220.0,0.534,0.05500000000000005,0.479,,,,333.0,0.158859470468431,0.424210612884655,2404,-1.8397353011049338,-0.8575252185773977,0.982210082527536,E&E,,1.4057701937355314,0.4137991537275206,0.9519548216500097
871,9.0,26,Co-NDPC-500,Acetylene,0.19,0.47,0.12,0.05,0.3044,0.07,720.0,0.64,0.31,0.33,67.3,21.18,11.52,298.0,0.0228762206463613,0.792838874680307,2405,-3.777657307654666,-0.23213526250617372,3.545522045148492,E&E,,4.099025883078201,0.39177822132904827,0.9955897737955988
883,,38,Co-NDPC-500,Ethane,0.0,0.0,0.0,0.0,0.3904,0.492,720.0,0.64,0.31,0.33,67.3,21.18,11.52,298.0,0.0247168778578625,0.511508951406649,2406,-3.7002689546174756,-0.6703901934373303,3.029878761180145,E&E,,3.113560862030417,0.38977131248505453,0.9862729769262808
899,,54,Co-NDPC-500,Propane,0.0,0.0,0.0,0.0,0.5312,1.05,720.0,0.64,0.31,0.33,67.3,21.18,11.52,298.0,0.00874312175463068,1.17007672634271,2407,-4.739487972924649,0.15706932473020946,4.896557297654859,E&E,,3.8061673592897898,0.19429473417109877,0.9628700116950104
913,,91,Co-NDPC-600,Acetylene,0.19,0.47,0.12,0.05,0.3044,0.07,911.0,0.54,0.1,0.44,70.06,18.2,11.74,298.0,0.021379980563654,1.0011038084627,2408,-3.845300282475735,0.001103199714058896,3.846403482189794,E&E,,6.848582279957243,0.43675350665321977,0.9941130616324863
926,,104,Co-NDPC-600,Ethane,0.0,0.0,0.0,0.0,0.3904,0.492,911.0,0.54,0.1,0.44,70.06,18.2,11.74,298.0,0.0097181729834791,0.692306597358364,2409,-4.6337576428400045,-0.36772636172004236,4.266031281119962,E&E,,6.085547732068284,0.38113585252822335,0.987563024570705
940,,118,Co-NDPC-600,Propane,0.0,0.0,0.0,0.0,0.5312,1.05,911.0,0.54,0.1,0.44,70.06,18.2,11.74,298.0,0.0116618075801749,2.41798496077144,2410,-4.451436086046051,0.8829345324757564,5.334370618521808,E&E,,5.707459466322589,0.1706853003401177,0.9708347969365029
957,,156,Co-NDPC-700,Acetylene,0.19,0.47,0.12,0.05,0.3044,0.07,1149.0,1.58,1.12,0.46,74.99,14.15,10.86,298.0,0.0341644772320942,0.972050506204357,2411,-3.376568852136937,-0.028347514756036404,3.3482213373809,E&E,,6.026033690649559,0.4680582623538811,0.9935795148777317
969,,168,Co-NDPC-700,Ethane,0.0,0.0,0.0,0.0,0.3904,0.492,1149.0,1.58,1.12,0.46,74.99,14.15,10.86,298.0,0.0165170589938607,0.691158226385322,2412,-4.103361553744004,-0.36938649968246995,3.733975054061534,E&E,,5.4279385242215925,0.4008325649850331,0.9866278079236811
983,,182,Co-NDPC-700,Propane,0.0,0.0,0.0,0.0,0.5312,1.05,1149.0,1.58,1.12,0.46,74.99,14.15,10.86,298.0,0.00610340861091998,3.01223338265649,2413,-5.098907875191721,1.1026817912175986,6.20158966640932,E&E,,7.610134972441058,0.1492094760521118,0.9685240567091715
997,,218,Co-NDPC-800,Acetylene,0.19,0.47,0.12,0.05,0.3044,0.07,1187.0,1.06,0.54,0.52,82.44,11.25,6.31,298.0,0.0248908931626381,0.630142155575082,2414,-3.6932532788495958,-0.46180984128031377,3.2314434375692818,E&E,,5.683011471994716,0.5107956932951206,0.9961678751568654
1011,,232,Co-NDPC-800,Ethane,0.0,0.0,0.0,0.0,0.3904,0.492,1187.0,1.06,0.54,0.52,82.44,11.25,6.31,298.0,0.0159730009747277,0.705494877679,2415,-4.1368554211508615,-0.3488557682698432,3.7879996528810183,E&E,,5.486618914440502,0.42561105043523684,0.9898192396153249
1024,,245,Co-NDPC-800,Propane,0.0,0.0,0.0,0.0,0.5312,1.05,1187.0,1.06,0.54,0.52,82.44,11.25,6.31,298.0,0.00421493080233026,1.74055174124245,2416,-5.4691221046665754,0.5542021556312574,6.023324260297833,E&E,,6.423798515445239,0.20560283548986533,0.9655003958108813
1040,,279,Co-NDPC-900,Acetylene,0.19,0.47,0.12,0.05,0.3044,0.07,1168.0,1.13,0.62,0.51,77.53,19.12,3.35,298.0,0.0269266480965645,0.658907099644478,2417,-3.614638847169916,-0.41717272612499906,3.1974661210449167,E&E,,6.075248545919387,0.5366804774001963,0.9968895836112801
1051,,290,Co-NDPC-900,Ethane,0.0,0.0,0.0,0.0,0.3904,0.492,1168.0,1.13,0.62,0.51,77.53,19.12,3.35,298.0,0.0194986072423398,0.758856443373359,2418,-3.9374122394329674,-0.27594265864110973,3.6614695807918576,E&E,,5.975367477232688,0.43173546490584197,0.9883938986564929
1063,,302,Co-NDPC-900,Propane,0.0,0.0,0.0,0.0,0.5312,1.05,1168.0,1.13,0.62,0.51,77.53,19.12,3.35,298.0,0.00928505106778088,1.69778491834139,2419,-4.679349584162342,0.5293244122226634,5.208673996385005,E&E,,7.266017946225092,0.22261329191644383,0.9575819565775546
1079,,338,Co-NDPC-500,Acetylene,0.19,0.47,0.12,0.05,0.3044,0.07,720.0,0.64,0.31,0.33,67.3,21.18,11.52,273.0,0.0123026547907419,0.59057484440391,2420,-4.39794020324746,-0.5266589038677686,3.8712812993796915,E&E,,4.07263927099892,0.39399050300367133,0.9961200581731058
1091,,350,Co-NDPC-500,Ethane,0.0,0.0,0.0,0.0,0.3904,0.492,720.0,0.64,0.31,0.33,67.3,21.18,11.52,273.0,0.0163286992682835,0.418843896296235,2421,-4.1148310280636196,-0.8702569910174831,3.2445740370461364,E&E,,3.1020599206229877,0.39770614486222317,0.9865057431574846
1103,,362,Co-NDPC-500,Propane,0.0,0.0,0.0,0.0,0.5312,1.05,720.0,0.64,0.31,0.33,67.3,21.18,11.52,273.0,0.00425335492085274,0.947772985199719,2422,-5.460047214310886,-0.05364027249284081,5.406406941818045,E&E,,3.78584616000978,0.19313294526615055,0.9556143196907781
1120,,403,Co-NDPC-600,Acetylene,0.19,0.47,0.12,0.05,0.3044,0.07,911.0,0.54,0.1,0.44,70.06,18.2,11.74,273.0,0.0195335905855284,1.54199122785993,2423,-3.935619701246405,0.4330745863181665,4.368694287564572,E&E,,8.178074777039209,0.3442049326244632,0.9856443128659447
1133,,416,Co-NDPC-600,Ethane,0.0,0.0,0.0,0.0,0.3904,0.492,911.0,0.54,0.1,0.44,70.06,18.2,11.74,273.0,0.00772355774992211,1.25049732761306,2424,-4.863480172667972,0.22354133427852307,5.0870215069464955,E&E,,7.214912258467305,0.2871097971946501,0.9730645205660255
1147,,430,Co-NDPC-600,Propane,0.0,0.0,0.0,0.0,0.5312,1.05,911.0,0.54,0.1,0.44,70.06,18.2,11.74,273.0,0.00956906262732787,2.29452580111689,2425,-4.649220027392146,0.8305261995560971,5.479746226948243,E&E,,5.871983117492261,0.14858784176875564,0.9472431722818124
1161,,467,Co-NDPC-700,Acetylene,0.19,0.47,0.12,0.05,0.3044,0.07,1149.0,1.58,1.12,0.46,74.99,14.15,10.86,273.0,0.013157894736842,1.3646722380275,2426,-4.330733340286339,0.3109142811426495,4.641647621428989,E&E,,8.151651149796967,0.35598871255625125,0.9907673026530281
1172,,478,Co-NDPC-700,Ethane,0.0,0.0,0.0,0.0,0.3904,0.492,1149.0,1.58,1.12,0.46,74.99,14.15,10.86,273.0,0.00657894736842104,0.918815196775723,2427,-5.023880520846278,-0.08467026849583068,4.939210252350447,E&E,,6.635590331688297,0.29906511843136785,0.9715839547198812
1184,,490,Co-NDPC-700,Propane,0.0,0.0,0.0,0.0,0.5312,1.05,1149.0,1.58,1.12,0.46,74.99,14.15,10.86,273.0,0.00657894736842104,3.37827465623518,2428,-5.023880520846278,1.2173651224323816,6.24124564327866,E&E,,7.794509927107389,0.13436197406894548,0.9632994442175431
1198,,527,Co-NDPC-800,Acetylene,0.19,0.47,0.12,0.05,0.3044,0.07,1187.0,1.06,0.54,0.52,82.44,11.25,6.31,273.0,0.0207212802554497,1.23152813401085,2429,-3.876594075109249,0.20825578363691238,4.0848498587461615,E&E,,7.995528051618573,0.410585064435631,0.9913707799120665
1212,,541,Co-NDPC-800,Ethane,0.0,0.0,0.0,0.0,0.3904,0.492,1187.0,1.06,0.54,0.52,82.44,11.25,6.31,273.0,0.0141972181900516,0.953468850064705,2430,-4.254709235675289,-0.047648523521238925,4.207060712154051,E&E,,6.882693311400111,0.34125946393720813,0.9676592297200839
1227,,556,Co-NDPC-800,Propane,0.0,0.0,0.0,0.0,0.5312,1.05,1187.0,1.06,0.54,0.52,82.44,11.25,6.31,273.0,0.0101002146049497,2.63564232031086,2431,-4.5951986073458375,0.9691269171113641,5.564325524457201,E&E,,6.657502835100969,0.1465020286529681,0.9377404217925335
1242,,591,Co-NDPC-900,Acetylene,0.19,0.47,0.12,0.05,0.3044,0.07,1168.0,1.13,0.62,0.51,77.53,19.12,3.35,273.0,0.0178571428571428,1.19971488595438,2432,-4.025351690735152,0.1820839335257653,4.207435624260918,E&E,,8.740604972018128,0.4262346255955102,0.9938678207594994
1254,,603,Co-NDPC-900,Ethane,0.0,0.0,0.0,0.0,0.3904,0.492,1168.0,1.13,0.62,0.51,77.53,19.12,3.35,273.0,0.00945378151260506,1.38554921968787,2433,-4.661340457455144,0.32609660954581815,4.987437067000962,E&E,,7.499694067233331,0.32045224902509356,0.9878501358167565
1267,,616,Co-NDPC-900,Propane,0.0,0.0,0.0,0.0,0.5312,1.05,1168.0,1.13,0.62,0.51,77.53,19.12,3.35,273.0,0.00735294117647059,2.68557923169267,2434,-4.9126548857360515,0.9878964334443252,5.9005513191803765,E&E,,7.8010217760293585,0.15786419750399577,0.9341678243972323
1282,10.0,0,G-BAG-G70-R,cyclopentane,0.26,0.1,0.0,0.0,0.7045,2.477,1339.0,0.536,0.16616,0.36984,,,,303.0,0.00182368977347549,2.476795327678788,2435,-6.306893482126717,0.9069655179768938,7.213859000103611,E&E,,5.709621615216395,0.09395861005473337,0.857962935542841
1294,,12,A-BAG-SP,cyclopentane,0.26,0.1,0.0,0.0,0.7045,2.477,1317.0,0.519,0.15051,0.36849,,,,303.0,0.00400691933602095,3.161512962975991,2436,-5.519732578296678,1.1510506987693903,6.670783277066069,E&E,,5.324243222601514,0.07293344552594042,0.9081890721675103
1304,,22,Chem-A,cyclopentane,0.26,0.1,0.0,0.0,0.7045,2.477,1566.0,0.718,0.3230999999999999,0.3949,,,,303.0,0.0065554644272199,2.062532259894964,2437,-5.027456313441814,0.7239344802655718,5.751390793707386,E&E,,6.190316371554996,0.13221041786463203,0.8239145868372558
1320,,38,Chem-D,cyclopentane,0.26,0.1,0.0,0.0,0.7045,2.477,878.0,0.466,0.26562,0.20038,,,,303.0,0.00648326768242674,1.851194570429073,2438,-5.038530623740906,0.6158311444522571,5.654361768193163,E&E,,4.278551925426618,0.16317294320173353,0.9906741338491858
1333,11.0,0,HPC800-0.5,Propane,0.0,0.0,0.0,0.0,0.5312,1.05,3328.0,2.347,1.674,0.673,,4.68,0.77,298.0,0.0236686390532544,1.74336279044737,2439,-3.7436043538031845,0.5558158862721087,4.299420240075293,E&E,,12.334085629321315,0.4457736284198265,0.9937399229205048
1343,,10,,Ethane,0.0,0.0,0.0,0.0,0.3904,0.492,3328.0,2.347,1.674,0.673,,4.68,0.77,298.0,0.0197238658777119,0.365017863785997,2440,-3.9259259105971442,-1.0078089847178164,2.918116925879328,E&E,,6.775157351139175,0.6851064940372544,0.9990660480376228
1351,,25,HPC800-1.0,Propane,0.0,0.0,0.0,0.0,0.5312,1.05,3131.0,2.202,1.565,0.637,,5.63,1.72,298.0,0.0125125838347713,1.19431279620853,2441,-4.381020434281621,0.17757095403535617,4.558591388316977,E&E,,10.97134540456561,0.43707957786718604,0.9930123929239532
1363,,37,,Ethane,0.0,0.0,0.0,0.0,0.3904,0.492,3131.0,2.202,1.565,0.637,,5.63,1.72,298.0,0.0213132237141504,0.312796208530805,2442,-3.8484275672527475,-1.1622033914496432,2.6862241758031042,E&E,,5.706478269171816,0.7128174771245576,0.9991585953080819
1372,,54,HPC800-1.5,Propane,0.0,0.0,0.0,0.0,0.5312,1.05,2626.0,1.688,1.04,0.648,,6.29,1.73,298.0,0.0128968253968253,1.50804289544236,2443,-4.350774091169785,0.4108127144347601,4.761586805604545,E&E,,9.250914103649059,0.3370782033134763,0.9868482064784062
1382,,64,,Ethane,0.0,0.0,0.0,0.0,0.3904,0.492,2626.0,1.688,1.04,0.648,,6.29,1.73,298.0,0.0218253968253968,0.4343163538874,2444,-3.8246809952729994,-0.8339820844114303,2.9906989108615694,E&E,,5.739287565306073,0.6189372633206701,0.998794708598834
1391,,80,HPC800,Propane,0.0,0.0,0.0,0.0,0.5312,1.05,3588.0,2.605,1.983,0.622,,3.51,,288.0,0.00507036345396239,1.07837899987617,2445,-5.284342776776379,0.07545898757770012,5.359801764354079,E&E,,13.861700276318576,0.4103853072594146,0.9905610668938589
1404,,93,,Ehtane,0.0,0.0,0.0,0.0,0.3904,0.492,3588.0,2.605,1.983,0.622,,3.51,,288.0,0.0177721735219126,0.413652203137989,2446,-4.030121330175328,-0.8827297472680484,3.1473915829072796,E&E,,7.482024361524578,0.6527807150477166,0.9982565187745398
1414,,113,,Propane,0.0,0.0,0.0,0.0,0.5312,1.05,3588.0,2.605,1.983,0.622,,3.51,,298.0,0.0118876130747532,0.909030695192615,2447,-4.432258339084095,-0.09537641728610188,4.3368819217979935,E&E,,11.47859237219082,0.4370082515902006,0.98730010735485
1429,,128,,Ethane,0.0,0.0,0.0,0.0,0.3904,0.492,3588.0,2.605,1.983,0.622,,3.51,,298.0,0.0137565598410353,0.369412266034265,2448,-4.286239489287705,-0.9958420064779046,3.2903974828098,E&E,,6.60374131800364,0.6726299827102663,0.9976035477108507
1438,,144,HPC800-0.5,Propane,0.0,0.0,0.0,0.0,0.5312,1.05,3328.0,2.347,1.674,0.673,,4.68,0.77,288.0,0.0212768644266373,2.23804860116262,2449,-3.8501349737378385,0.8056043259911223,4.65573929972896,E&E,,15.361414215286754,0.4309822270134514,0.9915739332610582
1446,,152,,Ethane,0.0,0.0,0.0,0.0,0.3904,0.492,3328.0,2.347,1.674,0.673,,4.68,0.77,288.0,0.0191567548151463,0.62721429383232,2450,-3.9550998936893142,-0.4664670202944006,3.4886328733949137,E&E,,10.482923085948944,0.5886774159196737,0.9968358522120799
1454,,167,HPC800-1,Propane,0.0,0.0,0.0,0.0,0.5312,1.05,3131.0,2.202,1.565,0.637,,5.63,1.72,288.0,0.0133715377268386,2.63943470852456,2451,-4.314626881255277,0.9705647686711955,5.285191649926473,E&E,,14.415738099733618,0.3468650007288592,0.9956644933442522
1463,,176,,Ethane,0.0,0.0,0.0,0.0,0.3904,0.492,3131.0,2.202,1.565,0.637,,5.63,1.72,288.0,0.0257879656160458,1.55600628154634,2452,-3.6578473448662097,0.44212246273156025,4.09996980759777,E&E,,8.535159528693432,0.5279688817362034,0.995910161170548
1471,12.0,45,BDH-activatedcarbon,Ethane,0.0,0.0,0.0,0.0,0.3904,0.492,1220.0,0.534,0.05500000000000005,0.479,,,,313.0,0.0427350427350426,0.493167328595317,2453,-3.152736022363659,-0.7069067536101729,2.445829268753486,E&E,,1.9367430722523487,0.33204537892174685,0.9703851973695112
1481,,55,,Ethane,0.0,0.0,0.0,0.0,0.3904,0.492,1220.0,0.534,0.05500000000000005,0.479,,,,323.0,0.145299145299145,0.484910639632107,2454,-1.9289605907415421,-0.7237906532016578,1.2051699375398843,E&E,,1.6803374761704726,0.35967956175331844,0.9393578455675217
1496,,70,,Ethane,0.0,0.0,0.0,0.0,0.3904,0.492,1220.0,0.534,0.05500000000000005,0.479,,,,333.0,0.226495726495726,0.484827898550724,2455,-1.4850292018055817,-0.7239612993672497,0.761067902438332,E&E,,1.4147286023182817,0.41417105204825566,0.9452402643931465
1510,13.0,0,MC-S-Ag-3,Propylene,0.1,0.08,0.0,0.07,0.4883,0.946,1193.0,0.58,0.15,0.43,,,,298.0,0.0163207491635022,1.20463432091191,2456,-4.115318025873401,0.1861760527639533,4.3014940786373534,E&E,,5.645858509474212,0.292127489773853,0.9744040192907318
1525,,15,,Propane,0.0,0.0,0.0,0.0,0.5312,1.05,1193.0,0.58,0.15,0.43,,,,298.0,0.01342011832138662,0.863836853851768,2457,-4.3110003306826385,-0.14637135456851463,4.164628976114124,E&E,,4.9491834017471,0.31066696749543354,0.9776112446406197
1538,,28,,Ethylene,0.11,0.1,0.0,0.07,0.3474,0.289,1193.0,0.58,0.15,0.43,,,,298.0,0.01239474406518511,0.380357023231542,2458,-4.390482761938487,-0.9666449325284412,3.4238378294100458,E&E,,3.393413151360278,0.4676070630986913,0.9993564934150446
1551,,41,,Ethane,0.0,0.0,0.0,0.0,0.3904,0.492,1193.0,0.58,0.15,0.43,,,,298.0,0.01994967150054823,0.15044619089425,2459,-3.9145426019197664,-1.8941497943106722,2.0203928076090945,E&E,,2.6341227501563953,0.6127520480474511,0.9981407026786567
1563,14.0,0,Norit-GAC,Ethane,0.0,0.0,0.0,0.0,0.3904,0.492,1300.0,0.622,,,,,,298.0,0.0133890628494743,0.511764705882352,2460,-4.31331711056526,-0.6698903183956799,3.6434267921695795,E&E,,4.483833640162226,0.44251066354414287,0.9937956515583278
1578,,15,,Propane,0.0,0.0,0.0,0.0,0.5312,1.05,1300.0,0.622,,,,,,298.0,0.0106673562961306,1.33235294117647,2461,-4.540567014178176,0.28694650787282655,4.827513522051003,E&E,,5.879189077871888,0.23571475195330754,0.9538406266233184
1594,,10,ANPC_1-800,Ethylene,0.11,0.1,0.0,0.07,0.3474,0.289,2836.0,1.35,0.8270000000000001,0.523,92.19,5.88,1.93,298.0,0.0235663080289626,0.611825217447576,2462,-3.7479372128707595,-0.49130862966500993,3.2566285832057495,E&E,,5.872911546388481,0.5712372598224241,0.9975016817023179
1608,,24,,Ethane,0.0,0.0,0.0,0.0,0.3904,0.492,2836.0,1.35,0.8270000000000001,0.523,92.19,5.88,1.93,298.0,0.011322373671886,0.428198558578424,2463,-4.480974539859473,-0.8481682690666342,3.6328062707928392,E&E,,7.048794048270413,0.5464006589814757,0.996793361785282
1621,,37,,Propylene,0.1,0.08,0.0,0.07,0.4883,0.946,2836.0,1.35,0.8270000000000001,0.523,92.19,5.88,1.93,298.0,0.0312863261485953,3.08837635148252,2464,-3.4645741411511533,1.1276455002164076,4.592219641367561,E&E,,10.255496494592798,0.3132090886158842,0.9888825790967738
1633,,49,,Propane,0.0,0.0,0.0,0.0,0.5312,1.05,2836.0,1.35,0.8270000000000001,0.523,92.19,5.88,1.93,298.0,0.0463596555352361,3.36376600747314,2465,-3.071325690753115,1.2130611818653856,4.284386872618501,E&E,,10.053533218712115,0.2886495602989824,0.9751531416436384
1648,,74,ANPC-2-700,Ethylene,0.11,0.1,0.0,0.07,0.3474,0.289,2729.0,1.5,1.3,0.2,85.16,9.52,5.32,298.0,0.0497014742863826,0.692192608896757,2466,-3.0017206826096015,-0.36789102553689323,2.633829657072708,E&E,,4.7783049741133485,0.5734228362813761,0.9971371614141913
1659,,85,,Ethane,0.0,0.0,0.0,0.0,0.3904,0.492,2729.0,1.5,1.3,0.2,85.16,9.52,5.32,298.0,0.023985198653843,0.490141474073722,2467,-3.7303183616424382,-0.7130612069503809,3.0172571546920572,E&E,,5.035481232422663,0.5564418226612564,0.99769454603906
1673,,99,,Propylene,0.1,0.08,0.0,0.07,0.4883,0.946,2729.0,1.5,1.3,0.2,85.16,9.52,5.32,298.0,0.0153170539791909,1.77212944797996,2468,-4.178788432169943,0.5721819014221552,4.7509703335920985,E&E,,9.397624131361628,0.3332738708944135,0.9883758071210987
1687,,113,,Propane,0.0,0.0,0.0,0.0,0.5312,1.05,2729.0,1.5,1.3,0.2,85.16,9.52,5.32,298.0,0.0143994130500661,1.55602979408903,2469,-4.240567833642987,0.4421375734450089,4.682705407087996,E&E,,9.091906344084071,0.3393688474019159,0.9873236457217944
1701,,138,ANPC-2-800,Ethylene,0.11,0.1,0.0,0.07,0.3474,0.289,3177.0,2.18,2.14,0.04,94.94,3.63,1.42,298.0,0.0273128640735953,0.32896305125149,2470,-3.600397476289485,-1.1118098407500558,2.488587635539429,E&E,,4.98211333203819,0.6764409207641573,0.9987502355335016
1716,,153,,Ethane,0.0,0.0,0.0,0.0,0.3904,0.492,3177.0,2.18,2.14,0.04,94.94,3.63,1.42,298.0,0.0405433195118266,0.6865315852205,2471,-3.2053842589269745,-0.37610304577131587,2.829281213155659,E&E,,6.317727633510082,0.6638271247389431,0.999177439152462
1732,,169,,Propylene,0.1,0.08,0.0,0.07,0.4883,0.946,3177.0,2.18,2.14,0.04,94.94,3.63,1.42,298.0,0.0292045778844701,2.11680572109654,2472,-3.533429805130695,0.7499082170849076,4.283338022215602,E&E,,11.669366956850638,0.412530470434891,0.9907638434831093
1750,,187,,Propane,0.0,0.0,0.0,0.0,0.5312,1.05,3177.0,2.18,2.14,0.04,94.94,3.63,1.42,298.0,0.0141904765901727,1.4445768772348,2473,-4.2551842020336235,0.3678164601620513,4.6230006621956745,E&E,,11.951495013557535,0.4019853740071457,0.9907448786951688
1769,,217,ANPC-1-600,Ethane,0.0,0.0,0.0,0.0,0.3904,0.492,1473.0,0.637,0.173,0.464,82.47,10.26,7.27,298.0,0.019608805206645,0.358238578808752,2474,-3.931776568389105,-1.026556093287976,2.905220475101129,E&E,,3.911093093663734,0.4413826663327799,0.9837746516314999
1783,,231,,Propylene,0.1,0.08,0.0,0.07,0.4883,0.946,1473.0,0.637,0.173,0.464,82.47,10.26,7.27,298.0,0.0526093370137762,2.7191773450162,2475,-2.944861665223859,1.0003293878764625,3.945191053100322,E&E,,5.348958541432138,0.19761153557231442,0.974067936350665
1794,,242,,Propane,0.0,0.0,0.0,0.0,0.5312,1.05,1473.0,0.637,0.173,0.464,82.47,10.26,7.27,298.0,0.0132097092787682,0.996834481361425,2476,-4.326803168353345,-0.003170539491235462,4.32363262886211,E&E,,4.9643900823327,0.23717158698510474,0.9069714385461937
1806,,263,ANPC-1-700,Ethylene,0.11,0.1,0.0,0.07,0.3474,0.289,2266.0,1.03,0.384,0.646,85.78,9.82,4.4,298.0,0.0492307692307692,0.936648142731794,2477,-3.0112364600899566,-0.06544758196093631,2.9457888781290205,E&E,,5.259185708078812,0.5151296962725644,0.9965462888659354
1818,,275,,Ethane,0.0,0.0,0.0,0.0,0.3904,0.492,2266.0,1.03,0.384,0.646,85.78,9.82,4.4,298.0,0.0153846153846153,0.40518670176465,2478,-4.174387269895643,-0.9034073260882893,3.2709799438073537,E&E,,5.8451315730874365,0.517752106062921,0.9942985974596402
1831,,288,,Propylene,0.1,0.08,0.0,0.07,0.4883,0.946,2266.0,1.03,0.384,0.646,85.78,9.82,4.4,298.0,0.0482051282051281,3.15467160638263,2479,-3.0322898692877907,1.148884403850779,4.18117427313857,E&E,,8.643860529424142,0.2736649831895203,0.9740744956284628
1843,,300,,Propane,0.0,0.0,0.0,0.0,0.5312,1.05,2266.0,1.03,0.384,0.646,85.78,9.82,4.4,298.0,0.0133333333333333,1.29243768483312,2480,-4.317488113536313,0.2565301133430966,4.574018226879409,E&E,,8.341134474289202,0.28466879552554686,0.9478474005713216
1859,,326,ANPC-2-600,Ethylene,0.11,0.1,0.0,0.07,0.3474,0.289,1502.0,0.76,0.37,0.39,82.96,8.67,8.3,298.0,0.0140686773231002,0.266235584112309,2481,-4.263804419161743,-1.3233737076034722,2.940430711558271,E&E,,3.071498722350869,0.42952763810774514,0.9914055316944638
1874,,341,,Propylene,0.1,0.08,0.0,0.07,0.4883,0.946,1502.0,0.76,0.37,0.39,82.96,8.67,8.3,298.0,0.0112541224829808,1.20753415771612,2482,-4.487020774523895,0.1885803941081543,4.675601168632049,E&E,,4.9405964406735885,0.2513034164724905,0.9767990454945187
1887,,354,,Propane,0.0,0.0,0.0,0.0,0.5312,1.05,1502.0,0.76,0.37,0.39,82.96,8.67,8.3,298.0,0.0152158030221299,0.996128450765774,2483,-4.185420718706514,-0.0038790630807167365,4.181541655625797,E&E,,4.547377966197593,0.26754072935869977,0.9618249885476731
1900,,378,ANPC-1-600,Ethylene,0.11,0.1,0.0,0.07,0.3474,0.289,1473.0,0.637,0.173,0.464,82.47,10.26,7.27,273.0,0.0130480125191318,0.876733028597332,2484,-4.339119454196395,-0.13155274732361663,4.207566706872779,E&E,,4.949804495960158,0.3417203302692822,0.9907382510807241
