Repository: cwrukaizhang/gas-adsorption-modeling-on-gac

File: CO2_adsorption/new_data/Old_data/Methane-fitting-01-10-2022.csv (part 1 of 5)
,Literature,Unnamed: 1,GAC,GAS,E,S,A,B,V,L,BET,Vt,Vmeso,Vmic,%C,%O,%N,Temp(K),Pressure,Adsorp(mmol/g),Index,logP,logQ,logD,Label,K,n,R2
0,1.0,26,,Methane,0,0,0,0,0.2495,-0.323,514.0,3.0,,,,,,278.0,0.05341495315024225,0.0187369987838303,2751,-2.929664550674585,-3.9772551652731503,-1.0475906145985654,Methane,0.30032974929142825,0.8864025351984139,0.9996127556958841
8,,43,,Methane,0,0,0,0,0.2495,-0.323,514.0,3.0,,,,,,263.0,0.03612529347826078,0.0535714285714286,2752,-3.320762008616844,-2.9267394020670388,0.39402260654980514,Methane,1.1679312900858296,0.9923118277979088,0.9990184618672021
16,2.0,0,Norit R1 Extra,Methane,0,0,0,0,0.2495,-0.323,1450.0,0.47,,,,,,273.0,0.975609756097561,1.41549295774647,2753,-0.02469261259037152,0.3474778504578088,0.37217046304818036,Methane,2.1546643065008713,0.34480059400133484,0.9744289208650917
28,,12,,Methane,0,0,0,0,0.2495,-0.323,1450.0,0.47,,,,,,283.0,1.21951219512195,1.66901408450704,2754,0.19845093872383732,0.5122330835338691,0.31378214481003175,Methane,1.7906063619237664,0.37896745462223896,0.9793549592819427
37,,21,,Methane,0,0,0,0,0.2495,-0.323,1450.0,0.47,,,,,,298.0,1.21951219512195,1.03521126760563,2755,0.19845093872383732,0.03460552917747188,-0.16384540954636545,Methane,1.372534945608646,0.41957615991794767,0.9826130586765848
47,,31,,Methane,0,0,0,0,0.2495,-0.323,1450.0,0.47,,,,,,323.0,1.58536585365853,0.676056338028169,2756,0.46081520319132513,-0.39147886613342453,-0.8522940693247496,Methane,1.085043231450058,0.42836307982295413,0.9688191334184003
58,,118,BPL,Methane,0,0,0,0,0.2495,-0.323,1150.0,0.43,,,,,,273.0,5.80851619644722,2.85086859979101,2757,1.75932515037195,1.0476237197035458,-0.7117014306684042,Methane,2.030657753244129,0.2542219459194195,0.936063928711723
68,,128,,Methane,0,0,0,0,0.2495,-0.323,1150.0,0.43,,,,,,298.0,2.90621734587252,1.51705633925461,2758,1.0668523544615967,0.41677183827572634,-0.6500805161858703,Methane,1.280856592969931,0.3333284568449061,0.9708845190164237
80,,140,,Methane,0,0,0,0,0.2495,-0.323,1150.0,0.43,,,,,,323.0,3.521421107628,1.17647378962034,2759,1.258864631893452,0.1625216506713616,-1.0963429812220904,Methane,0.9101909139839889,0.40475167818503144,0.9795523297503124
91,,151,,Methane,0,0,0,0,0.2495,-0.323,1150.0,0.43,,,,,,333.0,5.52703761755486,1.5682688958551,2760,1.7096519789714162,0.4499723969290455,-1.2596795820423707,Methane,0.8174400836792486,0.414143089711082,0.9926764903037302
101,,193,A10,Methane,0,0,0,0,0.2495,-0.323,1200.0,0.53,,,,,,273.0,1.82433276429196,2.31382978723404,2761,0.6012143115761881,0.8389040682587338,0.23768975668254566,Methane,2.5311100083708666,0.24692473806532866,0.9195656130579264
110,,202,,Methane,0,0,0,0,0.2495,-0.323,1200.0,0.53,,,,,,298.0,1.37527584627555,1.43617021276595,2762,0.3186543264710689,0.3619799961684203,0.04332566969735141,Methane,1.7117086629711393,0.31265368327646115,0.9583449305225981
120,,212,,Methane,0,0,0,0,0.2495,-0.323,1200.0,0.53,,,,,,323.0,1.38277053753591,1.11702127659574,2763,0.3240891224570278,0.1106655678875152,-0.21342355456951262,Methane,1.2260943928271257,0.37358951978101257,0.9775957425779803
131,,223,,Methane,0,0,0,0,0.2495,-0.323,1200.0,0.53,,,,,,333.0,1.27472207186576,0.718085106382979,2764,0.24272817199829042,-0.33116718439151943,-0.5738953563898098,Methane,1.0490845850422732,0.3841639210747984,0.9488958896803484
140,,263,MaxSorb,Methane,0,0,0,0,0.2495,-0.323,3250.0,1.79,,,,,,273.0,1.61567725181101,2.7127659574468,2765,0.47975421973814697,0.9979687628884192,0.5182145431502723,Methane,3.0155825798241644,0.4329311074159788,0.9782150886708502
150,,273,,Methane,0,0,0,0,0.2495,-0.323,3250.0,1.79,,,,,,298.0,2.47078454599298,2.31382978723403,2766,0.9045357301628424,0.8389040682587295,-0.06563166190411285,Methane,1.8147499837943273,0.5043425899462743,0.9908018834412328
161,,284,,Methane,0,0,0,0,0.2495,-0.323,3250.0,1.79,,,,,,323.0,2.46765228484213,1.43617021276595,2767,0.9032672066692073,0.3619799961684203,-0.5412872105007871,Methane,1.1797618004082455,0.5779879870149615,0.9863010533077223
171,,325,Carbon A,Methane,0,0,0,0,0.2495,-0.323,1207.0,0.54,,,,,,273.0,1.20251832098567,1.84142196914254,2768,0.1844179586286353,0.6105380824741324,0.42612012384549713,Methane,2.474439282461782,0.2881979972993449,0.9388409275026065
181,,335,,Methane,0,0,0,0,0.2495,-0.323,1207.0,0.54,,,,,,298.0,1.87721180162207,1.42001423573168,2769,0.6297875917402632,0.3506668967260727,-0.2791206950141905,Methane,1.771679284809518,0.3259595260174044,0.9337405979937797
194,,348,,Methane,0,0,0,0,0.2495,-0.323,1207.0,0.54,,,,,,323.0,0.755396044070618,0.315341507183029,2770,-0.28051310558455944,-1.1540990776350732,-0.8735859720505138,Methane,1.0931913589033007,0.4350122094761572,0.9589610730378603
207,3.0,0,CAQF-30,Methane,0,0,0,0,0.2495,-0.323,2114.0,1.307,0.165,1.142,,,,283.0,0.768545924907357,0.2901836318295159,2771,-0.26325495863823617,-1.237241343191281,-0.9739863845530448,Methane,0.5887216242145242,0.4410395545160737,0.9813004817095718
218,,11,,Methane,0,0,0,0,0.2495,-0.323,2114.0,1.307,0.165,1.142,,,,293.0,1.22199174959796,0.4080707322602569,2772,0.20048210917011416,-0.8963147562206875,-1.0967968653908016,Methane,0.5137791165834015,0.4554413970979782,0.983820822483687
228,,21,,Methane,0,0,0,0,0.2495,-0.323,2114.0,1.307,0.165,1.142,,,,303.0,2.2683478220337,0.3990024937655841,2773,0.8190517347920109,-0.9187876120727471,-1.737839346864758,Methane,0.47512282752595936,0.4476703040727712,0.9666578508273035
239,,32,,Methane,0,0,0,0,0.2495,-0.323,2114.0,1.307,0.165,1.142,,,,313.0,2.42086372852914,0.4715484017229636,2774,0.8841243891057858,-0.7517335274095798,-1.6358579165153655,Methane,0.43258127042175437,0.453725972348066,0.9766985808359032
252,,45,,Methane,0,0,0,0,0.2495,-0.323,2114.0,1.307,0.165,1.142,,,,333.0,1.66872538280467,0.3627295397868954,2775,0.5120600911802613,-1.0140977918770697,-1.526157883057331,Methane,0.3153597590292958,0.5050633413191179,0.9887683015030183
263,,56,,Methane,0,0,0,0,0.2495,-0.323,2114.0,1.307,0.165,1.142,,,,353.0,0.159973897033118,0.03627295397868886,2776,-1.8327446206006779,-3.3166828848711343,-1.4839382642704564,Methane,0.21051137513825452,0.5748339959690156,0.9895368497603523
275,4.0,0,Maxsorb II,Methane,0,0,0,0,0.2495,-0.323,2768.0,1.38,,,,,,281.0,1.11691201524243,0.610204886658375,2777,0.11056774817750296,-0.49396049844193385,-0.6045282466194368,Methane,0.6504100101898471,0.6305091710575117,0.9952833850080732
285,,10,,Methane,0,0,0,0,0.2495,-0.323,2768.0,1.38,,,,,,288.0,2.03045706457871,0.8485829373430271,2778,0.7082609226750027,-0.1641874532472771,-0.8724483759222799,Methane,0.60602152426619,0.6079628698576919,0.992081303573211
292,,17,,Methane,0,0,0,0,0.2495,-0.323,2768.0,1.38,,,,,,298.0,1.72087977803892,0.6253939094720955,2779,0.542835658914248,-0.4693735726177523,-1.0122092315320004,Methane,0.4569941451996258,0.684155240493791,0.99665347032191
302,,27,,Methane,0,0,0,0,0.2495,-0.323,2768.0,1.38,,,,,,307.0,1.51420286630183,0.4989035330321318,2780,0.4148891396332568,-0.69534252249634,-1.1102316621295967,Methane,0.4084856265617452,0.6786261861070083,0.9973395374392161
311,,36,,Methane,0,0,0,0,0.2495,-0.323,2768.0,1.38,,,,,,313.0,1.20345736358642,0.3649237403905046,2781,0.18519855059758436,-1.0080668776656234,-1.1932654282632078,Methane,0.3415023994809832,0.7196826768260116,0.9960788337473722
319,,44,,Methane,0,0,0,0,0.2495,-0.323,2768.0,1.38,,,,,,343.0,1.03942034225952,0.1641144598991464,2782,0.03866319455666652,-1.8071911683808708,-1.8458543629375372,Methane,0.20294172452671297,0.790678276119754,0.9960876610068377
328,,39,ACB-5,Methane,0,0,0,0,0.2495,-0.323,3537.0,2.56,1.53,1.03,,,,298.0,0.993995717224874,1.1634872426486,2783,-0.0060223809617324904,0.15142173906631998,0.15744412002805247,Methane,1.3400270501075628,0.6888614017181431,0.9967672896691941
337,,48,ACB-2,Methane,0,0,0,0,0.2495,-0.323,2986.0,3.18,2.25,0.9300000000000002,,,,298.0,0.0379291522624534,0.1027306190429525,2784,-3.272035273585053,-2.2756450658502625,0.9963902077347906,Methane,1.033499365412951,0.7473472341056916,0.9969501721040127
348,5.0,27,MAC,Methane,0,0,0,0,0.2495,-0.323,671.17,0.333,0.066,0.267,,,,298.0,0.0592885375494071,0.139731141864903,2785,-2.8253392876253103,-1.9680351179851256,0.8573041696401846,Methane,1.1138022154334895,0.751823891430082,0.9953157378227936
357,,36,,Methane,0,0,0,0,0.2495,-0.323,671.17,0.333,0.066,0.267,,,,308.0,0.0616600790513834,0.0848665616819799,2786,-2.7861185744720287,-2.4666751185821454,0.3194434558898833,Methane,0.9164820171979345,0.8047583199942643,0.9980464403563611
366,,45,,Methane,0,0,0,0,0.2495,-0.323,671.17,0.333,0.066,0.267,,,,323.0,0.0723320158102766,0.0469469271121218,2787,-2.626488428880146,-3.0587375256908724,-0.4322490968107262,Methane,0.71689962309546,0.8836425878739678,0.9925275678364415
375,,82,K2CO3/MAC,Methane,0,0,0,0,0.2495,-0.323,643.25,0.322,0.07500000000000001,0.247,,,,298.0,0.0261386138613861,0.0474934036939311,2788,-3.644341599683036,-3.047164447186268,0.597177152496768,Methane,1.0658506567920782,0.8153632474773388,0.9974171533586863
385,,92,,Methane,0,0,0,0,0.2495,-0.323,643.25,0.322,0.07500000000000001,0.247,,,,308.0,0.0427722772277227,0.0522427440633246,2789,-3.151865114585242,-2.9518542673819357,0.20001084720330642,Methane,0.8053345331104736,0.8817897905039217,0.999464462452167
393,,100,,Methane,0,0,0,0,0.2495,-0.323,643.25,0.322,0.07500000000000001,0.247,,,,323.0,0.076039603960396,0.0284960422163587,2790,-2.576500969681679,-3.557990070952257,-0.981489101270578,Methane,0.6372329552873454,1.0267245040374686,0.9863516942296012
402,6.0,0,Coal tar pitch,Methane,0,0,0,0,0.2495,-0.323,855.3,0.4685,,,,,,298.0,0.02806778947368412,0.09366485013623937,2791,-3.5731326422015224,-2.368032292067839,1.2051003501336832,Methane,1.3054833913594972,0.6418239170809207,0.9951958774164998
412,,10,Petro pitch 1,Methane,0,0,0,0,0.2495,-0.323,1305.0,0.6828,,,,,,298.0,0.046779649122807,0.1404972752043594,2792,-3.062307018435529,-1.9625671839596726,1.0997398344758567,Methane,1.209150569472489,0.6603114470425784,0.9981214492910303
423,,21,Viscose Rayon,Methane,0,0,0,0,0.2495,-0.323,1873.9,1.588,,,,,,298.0,0.04303727719298237,0.08940735694822874,2793,-3.1456886273745814,-2.4145523077027295,0.7311363196718519,Methane,1.016111428258178,0.6583818293129412,0.9912547913435268
434,,32,AC,Methane,0,0,0,0,0.2495,-0.323,988.2,0.5524,,,,,,298.0,0.02806778947368412,0.03831743869209812,2794,-3.5731326422015224,-3.261850168089931,0.3112824741115916,Methane,0.6781428695863352,0.7511292807426121,0.9983855944054802
444,7.0,0,KUA11701,Methane,0,0,0,0,0.2495,-0.323,726.0,,,0.33,,,,298.0,1.02915951972555,1.2020202020202,2795,0.028742468865646825,0.18400364297693778,0.15526117411129095,Methane,1.4850940166333737,0.32526508055877573,0.9721449160615593
453,,9,KUA2170-200,Methane,0,0,0,0,0.2495,-0.323,1305.0,,,0.58,,,,298.0,0.891938250428816,1.73232323232323,2796,-0.11435837477501984,0.5494634164714034,0.6638217912464233,Methane,2.2545601381147096,0.3472097206811237,0.9746295141640123
462,,18,KUA21801,Methane,0,0,0,0,0.2495,-0.323,2085.0,,,0.96,,,,298.0,1.09777015437392,2.19191919191919,2797,0.09328099000321792,0.7847775034058687,0.6914965134026508,Methane,2.862758699431382,0.3747780625090875,0.9693517763100543
472,,28,KUA21751,Methane,0,0,0,0,0.2495,-0.323,2021.0,,,0.83,,,,298.0,1.852487135506,2.05050505050505,2798,0.6165291337677712,0.7180861289071973,0.10155699513942607,Methane,2.3287116860449495,0.4006858191819603,0.9524327894110122
482,,38,KUA41701,Methane,0,0,0,0,0.2495,-0.323,2123.0,,,0.93,,,,298.0,1.92109777015437,2.51010101010101,2799,0.6528967779386459,0.9203229954020934,0.2674262174634475,Methane,2.464579745532724,0.40981533234357126,0.9775642552801307
493,,49,KUA31752,Methane,0,0,0,0,0.2495,-0.323,3355.0,,,1.53,,,,298.0,3.97941680960548,3.67676767676767,2800,1.3811352783098612,1.3020340175021488,-0.0791012608077124,Methane,2.222749694805635,0.46231133629857657,0.9881375293498676
503,,59,CFC-76,Methane,0,0,0,0,0.2495,-0.323,2370.0,,,1.13,,,,298.0,1.03163798086339,1.30817772300166,2801,0.031147811779829903,0.268635117659471,0.23748730587964112,Methane,1.841431003645078,0.46430362919731444,0.9883209826499926
513,,69,Com-AFC,Methane,0,0,0,0,0.2495,-0.323,2206.0,,,1.1,,,,298.0,1.98264043145741,1.59551345438216,2802,0.6844295075578248,0.4671955994064413,-0.21723390815138355,Methane,1.348729839019866,0.5238904069212625,0.9938630969257048
520,,76,LFC-61,Methane,0,0,0,0,0.2495,-0.323,1965.0,,,0.92,,,,298.0,3.81757644372471,2.98174713500241,2803,1.3396157824614938,1.0925094156318467,-0.24710636682964715,Methane,2.021211517592267,0.346259554052479,0.9885434227293854
529,,85,CFC-50,Methane,0,0,0,0,0.2495,-0.323,1770.0,,,0.78,,,,298.0,2.35008622460434,1.93558711551231,2804,0.8544520188039534,0.66041069932896,-0.19404131947499337,Methane,1.5293743458916216,0.4444089959514171,0.9863624379440455
537,,93,CFS-54,Methane,0,0,0,0,0.2495,-0.323,1500.0,,,0.67,,,,298.0,4.1061064217028,2.51035411800111,2805,1.4124752368441051,0.9204238260614087,-0.49205141078269643,Methane,1.5908976862317195,0.3812060526203337,0.9811287931798307
546,,102,LFC-29,Methane,0,0,0,0,0.2495,-0.323,874.0,,,0.31,,,,298.0,3.88388101482298,2.06547337546635,2806,1.356834915259255,0.7253594376560628,-0.6314754776031921,Methane,1.5434225503275412,0.27993215879940075,0.9750395742277873
554,,110,CFS-27,Methane,0,0,0,0,0.2495,-0.323,644.0,,,0.29,,,,298.0,3.51739061895412,1.85628914143223,2807,1.2577194132767453,0.6185794096400172,-0.6391400036367281,Methane,1.4222961606340578,0.2838200853232055,0.9739890602228561
562,,118,CFC-11,Methane,0,0,0,0,0.2495,-0.323,283.0,,,0.13,,,,298.0,1.76117934240005,1.25534425352422,2808,0.5659836655552076,0.22740984056583355,-0.33857382498937405,Methane,1.2049557301794123,0.20160676051776943,0.9766234570945146
570,8.0,0,RP-15,Methane,0,0,0,0,0.2495,-0.323,1493.0,0.658,0.17,0.488,,,,293.0,0.112,0.16,2809,-2.1892564076870427,-1.8325814637483102,0.35667494393873245,Methane,1.7182107385806749,0.4087695152028486,0.9655520846454045
583,,13,,Methane,0,0,0,0,0.2495,-0.323,1493.0,0.658,0.17,0.488,,,,303.0,0.144,0.16,2810,-1.9379419794061366,-1.8325814637483102,0.10536051565782634,Methane,1.615294263166498,0.4160050996065977,0.9696515142827966
596,,26,,Methane,0,0,0,0,0.2495,-0.323,1493.0,0.658,0.17,0.488,,,,313.0,0.264,0.312,2811,-1.3318061758358208,-1.1647520911726548,0.16705408466316607,Methane,1.3244147920114597,0.45095778785269425,0.9803890027407061
608,,38,RP-20,Methane,0,0,0,0,0.2495,-0.323,1853.0,0.765,0.34,0.425,,,,293.0,0.122,0.16,2812,-2.1037342342488805,-1.8325814637483102,0.2711527705005703,Methane,1.8104104766463536,0.4389691754660295,0.9761283737915424
622,,52,,Methane,0,0,0,0,0.2495,-0.323,1853.0,0.765,0.34,0.425,,,,303.0,0.094,0.192,2813,-2.364460496712133,-1.6502599069543555,0.7142005897577774,Methane,1.600991907652318,0.44954380143777195,0.9827341394395118
634,,64,,Methane,0,0,0,0,0.2495,-0.323,1853.0,0.765,0.34,0.425,,,,313.0,0.139,0.167,2814,-1.973281345851445,-1.7897614665653818,0.18351987928606328,Methane,1.2713899412668839,0.49661997615888387,0.987721209735046
646,9.0,0,Maxsorb II,Methane,0,0,0,0,0.2495,-0.323,2768.0,1.38,,,,,,281.0,0.98,1.3125,2815,-0.020202707317519466,0.27193371548364176,0.2921364228011612,Methane,1.5854651764145518,0.6723274672954207,0.9968010740408719
657,,11,,Methane,0,0,0,0,0.2495,-0.323,2768.0,1.38,,,,,,298.0,1.45,1.3125,2816,0.371563556432483,0.27193371548364176,-0.09962984094884125,Methane,1.1463594050333863,0.7071647400222565,0.9971366847252141
667,,21,,Methane,0,0,0,0,0.2495,-0.323,2768.0,1.38,,,,,,313.0,1.04,0.75,2817,0.03922071315328133,-0.2876820724517809,-0.32690278560506225,Methane,0.8448196444004363,0.7669321536263903,0.9982323167345872
677,,31,,Methane,0,0,0,0,0.2495,-0.323,2768.0,1.38,,,,,,343.0,1.94,0.8125,2818,0.6626879730752367,-0.2076393647782445,-0.8703273378534813,Methane,0.4874922943053036,0.8549954388786809,0.9994831324152134
683,10.0,0,MaxSorb III,Methane,0,0,0,0,0.2495,-0.323,3140.0,2.01,,,,,,278.0,0.5,0.9375,2819,-0.6931471805599453,-0.06453852113757118,0.6286086594223741,Methane,2.1535699034077793,0.599562441916217,0.9948832509708576
698,,15,,Methane,0,0,0,0,0.2495,-0.323,3140.0,2.01,,,,,,288.0,0.5,0.75,2820,-0.6931471805599453,-0.2876820724517809,0.4054651081081644,Methane,1.7805689082276865,0.6309458557689115,0.9961596745982607
713,,30,,Methane,0,0,0,0,0.2495,-0.323,3140.0,2.01,,,,,,298.0,0.5700000000000001,0.6875,2821,-0.5621189181535411,-0.3746934494414107,0.1874254687121304,Methane,1.4595643057631595,0.6655324110834623,0.9969136948160146
728,,45,,Methane,0,0,0,0,0.2495,-0.323,3140.0,2.01,,,,,,308.0,0.6,0.625,2822,-0.5108256237659907,-0.4700036292457356,0.040821994520255145,Methane,1.2465854656603312,0.6860014872688838,0.9969654621580195
743,,60,,Methane,0,0,0,0,0.2495,-0.323,3140.0,2.01,,,,,,318.0,0.61,0.5,2823,-0.4942963218147801,-0.6931471805599453,-0.19885085874516517,Methane,1.009947480892553,0.7279935350309766,0.9979454776762507
757,,74,,Methane,0,0,0,0,0.2495,-0.323,3140.0,2.01,,,,,,328.0,0.65,0.5,2824,-0.4307829160924542,-0.6931471805599453,-0.26236426446749106,Methane,0.8850846965040001,0.738019128372112,0.9980437713588188
772,,89,,Methane,0,0,0,0,0.2495,-0.323,3140.0,2.01,,,,,,338.0,0.67,0.4375,2825,-0.40047756659712525,-0.8266785731844679,-0.42620100658734267,Methane,0.7620664551302659,0.7567685065945658,0.9985155410364508
787,,104,,Methane,0,0,0,0,0.2495,-0.323,3140.0,2.01,,,,,,348.0,0.71,0.375,2826,-0.342490308946776,-0.9808292530117262,-0.6383389440649502,Methane,0.6404266804774477,0.7844263137092277,0.9986083035579438
802,,119,AFC-20,Methane,0,0,0,0,0.2495,-0.323,2206.0,1.01,,,,,,278.0,0.5700000000000001,0.75,2827,-0.5621189181535411,-0.2876820724517809,0.2744368457017602,Methane,1.496052833219518,0.5583011092118262,0.9937674293060371
818,,135,,Methane,0,0,0,0,0.2495,-0.323,2206.0,1.01,,,,,,288.0,0.56,0.625,2828,-0.579818495252942,-0.4700036292457356,0.10981486600720647,Methane,1.3029278004615257,0.5801635174035119,0.9948313800135771
834,,151,,Methane,0,0,0,0,0.2495,-0.323,2206.0,1.01,,,,,,298.0,0.59,0.5,2829,-0.527632742082372,-0.6931471805599453,-0.1655144384775733,Methane,1.0899068812568293,0.6070969473851348,0.9949579573600374
850,,167,,Methane,0,0,0,0,0.2495,-0.323,2206.0,1.01,,,,,,308.0,0.59,0.4375,2830,-0.527632742082372,-0.8266785731844679,-0.2990458311020959,Methane,0.9017280133286976,0.6383157819053937,0.9957792282051879
866,,183,,Methane,0,0,0,0,0.2495,-0.323,2206.0,1.01,,,,,,318.0,0.62,0.375,2831,-0.4780358009429998,-0.9808292530117262,-0.5027934520687264,Methane,0.7415065683364844,0.6719954503156726,0.9974137929124122
882,,199,,Methane,0,0,0,0,0.2495,-0.323,2206.0,1.01,,,,,,328.0,0.51,0.25,2832,-0.6733445532637656,-1.3862943611198906,-0.7129498078561249,Methane,0.6491706525332439,0.6907524809129907,0.9968905071212343
898,,215,,Methane,0,0,0,0,0.2495,-0.323,2206.0,1.01,,,,,,338.0,0.67,0.25,2833,-0.40047756659712525,-1.3862943611198906,-0.9858167945227654,Methane,0.5244985155070393,0.7283176740750867,0.9971605738839564
914,,231,,Methane,0,0,0,0,0.2495,-0.323,2206.0,1.01,,,,,,348.0,0.59,0.1875,2834,-0.527632742082372,-1.6739764335716716,-1.1463436914892995,Methane,0.4487072268335374,0.7489210236732401,0.9967312149574252
930,11.0,0,ACF,Methane,0,0,0,0,0.2495,-0.323,1826.41,1.252,,,,,,273.0,0.8,1.0,2835,-0.2231435513142097,0.0,0.2231435513142097,Methane,2.159329935533782,0.3927197148341776,0.930125795143936
939,,9,,Methane,0,0,0,0,0.2495,-0.323,1826.41,1.252,,,,,,298.0,0.8,0.51,2836,-0.2231435513142097,-0.6733445532637656,-0.4502010019495559,Methane,0.9889903509728388,0.552348565174616,0.9912349435881901
948,,18,,Methane,0,0,0,0,0.2495,-0.323,1826.41,1.252,,,,,,323.0,0.8,0.38,2837,-0.2231435513142097,-0.9675840262617056,-0.7444404749474959,Methane,0.6891403454935885,0.6029246388230977,0.9964001973101239
957,,27,ACS,Methane,0,0,0,0,0.2495,-0.323,1484.96,1.042,,,,,,273.0,0.8,0.66,2838,-0.2231435513142097,-0.4155154439616658,-0.19237189264745608,Methane,1.3633406065275215,0.41025220960474384,0.9499749994672559
966,,36,,Methane,0,0,0,0,0.2495,-0.323,1484.96,1.042,,,,,,298.0,0.8,0.43,2839,-0.2231435513142097,-0.843970070294529,-0.6208265189803193,Methane,0.8053727596946966,0.504654748223867,0.986930436991376
975,,45,,Methane,0,0,0,0,0.2495,-0.323,1484.96,1.042,,,,,,323.0,0.8,0.23,2840,-0.2231435513142097,-1.4696759700589417,-1.246532418744732,Methane,0.8589886779490017,0.4057030631803383,0.9120603307820371
984,12.0,0,C2,Methane,0,0,0,0,0.2495,-0.323,1906.0,1.24,0.26,0.98,,,,303.0,1.87589920283546,1.369736768982825,2841,0.6290881193086895,0.3146185819502939,-0.31446953735839556,Methane,1.6486161178567063,0.46115415751280026,0.9739282119009384
995,,11,53-W2-N,Methane,0,0,0,0,0.2495,-0.323,1441.0,0.86,0.13,0.73,,,,303.0,1.87373802863864,1.561811125724762,2842,0.6279353814288785,0.44584612587630973,-0.18208925555256877,Methane,1.610390125353528,0.4305675140163616,0.977111815418087
1008,,24,36-W2,Methane,0,0,0,0,0.2495,-0.323,844.0,0.55,0.05000000000000004,0.5,,,,303.0,0.492130238531883,0.6022034714632406,2843,-0.7090118850568145,-0.5071598983160467,0.20185198674076776,Methane,1.510937431111371,0.39228819796653,0.9691403445833704
1021,,37,53-W1,Methane,0,0,0,0,0.2495,-0.323,779.0,0.5,0.06,0.44,,,,303.0,4.14729328368807,1.99958783320675,2844,1.4224559006560384,0.6929410759252193,-0.7295148247308192,Methane,1.3866462901323848,0.34629703932439193,0.9787550137053471
1031,,47,44-W2,Methane,0,0,0,0,0.2495,-0.323,767.0,0.51,0.07,0.44,,,,303.0,2.13585758479521,0.7659355723098,2845,0.7588682450901388,-0.2666572220350633,-1.025525467125202,Methane,1.0102673020273338,0.4183648538655828,0.9427469977775933
1041,,57,53-W2,Methane,0,0,0,0,0.2495,-0.323,693.0,0.51,0.11,0.4,,,,303.0,1.87991281205811,1.013027249319231,2846,0.6312253992015966,0.01294312452887534,-0.6182822746727212,Methane,1.0020217346881923,0.38744336202456764,0.9717264123587486
1052,,68,29-W1,Methane,0,0,0,0,0.2495,-0.323,520.0,0.34,0.04000000000000004,0.3,,,,303.0,2.7622893627006,1.341811310968269,2847,1.016059815140621,0.29402042580874277,-0.7220393893318783,Methane,1.2047349185833527,0.33013547115646125,0.9502924399737809
1063,13.0,0,C1,Methane,0,0,0,0,0.2495,-0.323,1822.0,1.114,0.365,0.749,,,,303.0,5.8522853544707,3.373243697063975,2848,1.7668322438403312,1.2158748028215594,-0.5509574410187719,Methane,1.9322566327482469,0.41215478260522365,0.9670181009550124
1074,,11,C2,Methane,0,0,0,0,0.2495,-0.323,1522.0,0.957,0.283,0.674,,,,303.0,3.30333111094649,1.381722720201494,2849,1.1949313869025686,0.32333106860273786,-0.8716003182998308,Methane,0.9249794048659726,0.49456215229572065,0.9828715047285538
1082,,19,C3,Methane,0,0,0,0,0.2495,-0.323,1261.0,0.775,0.225,0.55,,,,303.0,3.30888707805516,1.685773020223719,2850,1.1966119026561104,0.5222242243149159,-0.6743876783411945,Methane,1.1416441491683291,0.41377382981076305,0.9901925816972822
1092,,29,C4,Methane,0,0,0,0,0.2495,-0.323,1438.0,0.924,0.163,0.761,,,,303.0,5.19822455984394,1.9547667111144,2851,1.6483171364873732,0.6702708569637673,-0.9780462795236059,Methane,1.045666148715069,0.4810601843545461,0.9864262863220509
1104,,41,C5,Methane,0,0,0,0,0.2495,-0.323,1668.0,1.041,0.416,0.625,,,,303.0,3.06565918463096,2.125126552584137,2852,1.120262614659376,0.7538313547603427,-0.36643125989903325,Methane,1.6383882366496498,0.43712917713684896,0.979077531190658
1116,,53,C6,Methane,0,0,0,0,0.2495,-0.323,2021.0,1.299,0.176,1.123,,,,303.0,4.07190656097983,2.192014223275794,2853,1.4041113322707546,0.7848208577854264,-0.6192904744853281,Methane,1.380928896166914,0.4214120130255916,0.9852638836232978
1126,,63,C7,Methane,0,0,0,0,0.2495,-0.323,1512.0,0.873,0.08,0.793,,,,303.0,5.08185791540114,2.461602093982269,2854,1.6256769261051494,0.9008123956843636,-0.7248645304207858,Methane,1.3600700935712615,0.4481068880789185,0.9841013912476753
1137,,74,C10,Methane,0,0,0,0,0.2495,-0.323,2336.0,1.431,0.473,0.958,,,,303.0,2.31251697656616,2.159419216238237,2855,0.8383365315952955,0.7698393041698101,-0.06849722742548547,Methane,1.9625220264907506,0.4649760156657371,0.9756306063649635
1150,14.0,38,Glc-C-4,Methane,0,0,0,0,0.2495,-0.323,3153.0,2.056,1.758,0.298,,,,288.0,0.713002845018039,1.72701071782401,2856,-0.33826986836817363,0.5463920051811904,0.884661873549364,Methane,2.767242861558444,0.4310034397368347,0.9829848714150855
1163,,51,,Methane,0,0,0,0,0.2495,-0.323,3153.0,2.056,1.758,0.298,,,,298.0,0.833161148815105,1.46078696271808,2857,-0.1825281995649755,0.3789753060638671,0.5615035056288427,Methane,2.295400664770195,0.46882285103776977,0.9847189715164755
1176,,64,,Methane,0,0,0,0,0.2495,-0.323,3153.0,2.056,1.758,0.298,,,,308.0,0.834750544367977,0.795889823100278,2858,-0.18062234802563937,-0.22829451590834923,-0.047672167882709865,Methane,1.9725664532999476,0.4922948547479669,0.9698594834578947
1189,15.0,0,LMA738,Methane,0,0,0,0,0.2495,-0.323,3290.0,2.25,1.15,1.1,,,,298.0,4.78589420654911,3.401389326196475,2859,1.5656728844673398,1.2241839735094175,-0.3414889109579222,Methane,2.471139033604803,0.420473125497702,0.9637321351063844
1197,,8,LMA726,Methane,0,0,0,0,0.2495,-0.323,3425.0,2.44,1.31,1.13,,,,298.0,4.28211586901763,3.752656643576825,2860,1.4544472493571166,1.3224640274455246,-0.13198322191159195,Methane,2.738880315675527,0.3801943536895006,0.9557725626294418
1206,,17,LMA405,Methane,0,0,0,0,0.2495,-0.323,3551.0,2.0,1.0,1.0,,,,298.0,2.77078085642317,2.404114845717881,2861,1.0191291780992702,0.8771817882930609,-0.14194738980620925,Methane,2.4595627203092603,0.3827210878730675,0.9512908210203099
1216,,27,MaxSorb,Methane,0,0,0,0,0.2495,-0.323,1800.0,0.83,0.19,0.64,,,,298.0,4.78589420654911,2.698264326196475,2862,1.5656728844673398,0.9926087241492219,-0.5730641603181179,Methane,2.0714399145735554,0.3365037164740432,0.9409759429390712
1224,,35,RGG30,Methane,0,0,0,0,0.2495,-0.323,1440.0,1.13,0.61,0.52,,,,298.0,3.27455919395465,1.994253778337531,2863,1.1861832627624347,0.6902699344230929,-0.49591332833934176,Methane,1.7679557667607217,0.30691650202123694,0.9512376500493034
1234,,45,F400,Methane,0,0,0,0,0.2495,-0.323,1070.0,0.55,0.15,0.4,,,,298.0,2.01511335012594,1.524765821788413,2864,0.7006754469807347,0.4218408387849025,-0.27883460819583217,Methane,1.4754857545016034,0.3414977442066517,0.9734907022486614
1241,16.0,0,S-750-30-09,Methane,0,0,0,0,0.2495,-0.323,469.7,0.256,0.027,0.229,,,,298.0,3.66269165247018,1.063753581661887,2865,1.29819830129361,0.061803767914478384,-1.2363945333791317,Methane,0.6965604328482548,0.43264663732666064,0.9804463377055652
1248,,7,S-800-30-09,Methane,0,0,0,0,0.2495,-0.323,487.1,0.264,0.02600000000000002,0.238,,,,298.0,3.66269165247018,0.9885386819484188,2866,1.29819830129361,-0.011527505171072774,-1.3097258064646828,Methane,0.6490043784769296,0.46463216050848477,0.9813133094869413
1255,,14,S-850-30-09,Methane,0,0,0,0,0.2495,-0.323,379.9,0.218,0.034,0.184,,,,298.0,2.81090289608177,0.6339541547277937,2867,1.0335057470665292,-0.45577863831438825,-1.4892843853809175,Methane,0.44393486338433835,0.5013439711813772,0.989762047834543
1262,,21,S-900-30-09,Methane,0,0,0,0,0.2495,-0.323,287.9,0.162,0.02299999999999999,0.139,,,,298.0,4.68483816013628,0.6446991404011437,2868,1.5443313708325193,-0.43897151999801076,-1.98330289083053,Methane,0.3458170928965307,0.5126571426127202,0.9809525072169304
1268,,27,S-800-90-09,Methane,0,0,0,0,0.2495,-0.323,603.2,0.334,0.03900000000000003,0.295,,,,298.0,0.191189931866041,0.07621951219512188,2869,-1.6544879373556847,-2.574137783515944,-0.9196498461602594,Methane,0.7473393765067431,0.47883590395403697,0.9861898856853805
1276,,35,S-800-150-09,Methane,0,0,0,0,0.2495,-0.323,480.9,0.266,0.03000000000000003,0.236,,,,298.0,3.67206417488467,0.8638211382113813,2870,1.3007539494259701,-0.14638954756789224,-1.4471434969938624,Methane,0.5431892722328803,0.48214369251436534,0.9850318809440297
1282,,41,S-800-90-06,Methane,0,0,0,0,0.2495,-0.323,228.0,0.131,0.02,0.111,,,,298.0,13.4143339310625,1.294969254838444,2871,2.5963238315873483,0.25848695343217365,-2.3378368781551746,Methane,0.39281291259671774,0.4661818721668087,0.9974417228467134
1287,,46,S-800-90-10,Methane,0,0,0,0,0.2495,-0.323,610.2,0.356,0.04899999999999999,0.307,,,,298.0,4.07106026751182,1.360945069003413,2872,1.4039034735163518,0.3081793620931753,-1.0957241114231766,Methane,0.8322040476988164,0.4661483490011158,0.9850022998496203
1293,,52,S-800-90-12,Methane,0,0,0,0,0.2495,-0.323,657.7,0.38,0.04599999999999999,0.334,,,,298.0,4.91283602087254,1.755687619472962,2873,1.5918513760515525,0.5628605861494138,-1.0289907899021387,Methane,0.9963194652707187,0.42933541326198754,0.9854026533423889
1299,17.0,0,ACDS2800,Methane,0,0,0,0,0.2495,-0.323,2068.0,0.88,0.17,0.71,90.0,9.7,0.2,298.0,0.855324588272889,1.9820515818271,2874,-0.15627424668177728,0.6841324607089565,0.8404067073907338,Methane,2.6910213175140796,0.41410648301603115,0.9859897496505183
1310,,11,ACDS2700,Methane,0,0,0,0,0.2495,-0.323,1264.0,0.53,0.06000000000000005,0.47,82.0,16.6,0.5,298.0,0.364018986601818,1.36101199522996,2875,-1.0105492517117283,0.3082285371719742,1.3187777888837025,Methane,2.5753624576515186,0.3186674180991978,0.9743942618661189
1322,,23,ACDS2600,Methane,0,0,0,0,0.2495,-0.323,995.0,0.43,0.07,0.36,67.0,30.4,0.6,298.0,0.538608428617077,1.03534033249935,2876,-0.6187664496051445,0.03473019633754711,0.6534966459426916,Methane,2.100319467504595,0.31978471706474637,0.9515150967240618
1336,,37,ACDS4800,Methane,0,0,0,0,0.2495,-0.323,2609.0,1.1,0.4000000000000001,0.7,84.3,15.5,0.1,298.0,0.479218527224384,1.05068783476551,2877,-0.7355985701061147,0.049445030426767414,0.7850436005328821,Methane,2.230167040048052,0.5063793609591618,0.993537370345924
1348,,49,ACDS4700,Methane,0,0,0,0,0.2495,-0.323,2192.0,0.93,0.1900000000000001,0.74,83.9,15.6,0.3,298.0,0.436168163076569,0.792364070748716,2878,-0.8297274148646039,-0.23273430750184315,0.5969931073627608,Methane,2.0890020047762166,0.50855911065639,0.98926366294107
1360,,61,ACDS4600,Methane,0,0,0,0,0.2495,-0.323,1913.0,0.8,0.18,0.62,73.0,26.2,0.3,298.0,1.00553350545258,1.0509467843243,2879,0.005518251855984955,0.0496914572392575,0.044173205383272546,Methane,1.7040069842349514,0.49093168261796577,0.9821002623040928
1372,18.0,32,sOMC,Methane,0,0,0,0,0.2495,-0.323,2255.0,2.17,,,,,,278.0,0.0305811692177432,0.0810543862202173,2880,-3.487370844491966,-2.512634914803709,0.974735929688257,Methane,1.2705399887270534,0.7346804983198186,0.9993858096894779
1382,,42,,Methane,0,0,0,0,0.2495,-0.323,2255.0,2.17,,,,,,298.0,0.0326343780179655,0.0493127306883278,2881,-3.4223890058182493,-3.0095730022966887,0.41281600352156067,Methane,0.9028504109624662,0.7979571971555824,0.999216717097593
1391,,51,,Methane,0,0,0,0,0.2495,-0.323,2255.0,2.17,,,,,,318.0,0.0325973355911574,0.0246276574633876,2882,-3.423524724282176,-3.703885180451709,-0.28036045616953276,Methane,0.6335781701672467,0.8489050349656451,0.9990162670828576
1401,19.0,0,AC700,Methane,0,0,0,0,0.2495,-0.323,1499.0,0.88,0.16,0.72,,,,293.0,2.53099173553719,2.45901639344262,2883,0.9286112162621957,0.8997614299229433,-0.028849786339252392,Methane,2.0446915879139156,0.4661438677998498,0.9915595372915902
1413,,12,,Methane,0,0,0,0,0.2495,-0.323,1499.0,0.88,0.16,0.72,,,,313.0,2.58264462809917,1.83606557377049,2884,0.9488139235797138,0.6076250071217824,-0.3411889164579315,Methane,1.4675248178454412,0.4760218240203313,0.9906940277439971
1424,,23,,Methane,0,0,0,0,0.2495,-0.323,1499.0,0.88,0.16,0.72,,,,333.0,2.32438016528925,1.29508196721311,2885,0.8434534079218862,0.25857398829370654,-0.5848794196281797,Methane,1.1357956495060146,0.48438587177119574,0.9898404995846645
1435,,34,,Methane,0,0,0,0,0.2495,-0.323,1499.0,0.88,0.16,0.72,,,,353.0,2.53099173553719,1.0327868852459,2886,0.9286112162621957,0.032260862218219756,-0.8963503540439759,Methane,0.8447943232327838,0.5148920957399507,0.9900340201144503
1446,,45,,Methane,0,0,0,0,0.2495,-0.323,1499.0,0.88,0.16,0.72,,,,373.0,2.53099173553719,0.803278688524589,2887,0.9286112162621957,-0.21905356606268617,-1.1476647823248818,Methane,0.629753641932624,0.5502947907944482,0.9904251311973103
1457,20.0,0,GAC-Egypt,Methane,0,0,0,0,0.2495,-0.323,1587.9,0.59,,,,,,293.0,0.519374683443452,0.8536996568384687,2888,-0.6551297228677688,-0.15817583693565526,0.49695388593211354,Methane,1.4237086337978802,0.5275752113289794,0.9982383237491504
1474,,17,,Methane,0,0,0,0,0.2495,-0.323,1587.9,0.59,,,,,,303.0,0.491074954899583,0.7072584637973063,2889,-0.7111585052019824,-0.34635910167898615,0.3647994035229963,Methane,1.201750579600785,0.5658368153610089,0.9976939654394202
1487,,30,,Methane,0,0,0,0,0.2495,-0.323,1587.9,0.59,,,,,,313.0,0.476815825266476,0.58520990900244,2890,-0.7406249732061293,-0.5357846773027639,0.2048402959033654,Methane,1.0620598149549292,0.5866062652624254,0.9980401143076321
1500,,43,,Methane,0,0,0,0,0.2495,-0.323,1587.9,0.59,,,,,,323.0,0.4765790836506,0.479415999408145,2891,-0.7411216018718115,-0.7351865837211725,0.005935018150639015,Methane,0.8944782569104704,0.6250427498874721,0.9983837907000517
1513,,56,,Methane,0,0,0,0,0.2495,-0.323,1587.9,0.59,,,,,,333.0,0.490382940945486,0.3980147280601406,2892,-0.7125686809654148,-0.9212662692061413,-0.20869758824072648,Methane,0.7694676220201666,0.6528062998060064,0.9980780834718704
1526,,69,,Methane,0,0,0,0,0.2495,-0.323,1587.9,0.59,,,,,,343.0,0.490146199329611,0.2922208184658456,2893,-0.7130515664009437,-1.2302455348871297,-0.517193968486186,Methane,0.6600112376253755,0.684050348601229,0.9980664032672331
1541,21.0,0,875-CO-8,Methane,0,0,0,0,0.2495,-0.323,2643.0,1.05,0.5900000000000001,0.46,,,,298.0,0.626706660281129,1.935195220931106,2894,-0.4672766942650895,0.6602082107628355,1.127484905027925,Methane,2.7125511022966573,0.35390894873390605,0.982647589973483
1552,,11,875-CO-4,Methane,0,0,0,0,0.2495,-0.323,1911.0,0.81,0.28,0.53,,,,298.0,1.68502508002923,2.725030097235368,2895,0.5217804479838992,1.0024794729112292,0.48069902492732997,Methane,2.7727999046201313,0.31112407545290965,0.9697336919165485
1564,,23,875-CO-2,Methane,0,0,0,0,0.2495,-0.323,1721.0,0.69,0.1499999999999999,0.54,,,,298.0,2.28047622648484,3.1763685990112,2896,0.8243842924210644,1.155738594273898,0.33135430185283365,Methane,3.1134881490194473,0.24014822249401643,0.9474758650696311
1576,,35,990-CO-2,Methane,0,0,0,0,0.2495,-0.323,3300.0,1.36,1.04,0.32,,,,298.0,1.06722414217146,1.436591809775425,2897,0.06506101789810569,0.36227350952538745,0.29721249162728175,Methane,1.9895846648650148,0.4299227701843859,0.9830875719855026
1589,,48,970-CO-2,Methane,0,0,0,0,0.2495,-0.323,3360.0,1.3,0.9400000000000001,0.36,,,,298.0,1.1998950296275,1.75033025099075,2898,0.1822340776573498,0.559804484982872,0.3775704073255223,Methane,2.143696435374321,0.4219380635216431,0.9846000769384812
1602,,61,925-CO-2,Methane,0,0,0,0,0.2495,-0.323,2344.0,0.96,0.48,0.48,,,,298.0,1.13094166537777,2.080581241743719,2899,0.12305061788847424,0.7326472978222816,0.6095966799338073,Methane,2.6102213881794576,0.3486076296478036,0.9750579995480774
1615,,74,600-600-H2,Methane,0,0,0,0,0.2495,-0.323,1269.0,0.6,0.02000000000000002,0.58,,,,298.0,0.850202429149796,2.297708951074869,2900,-0.1622808059105103,0.831912518261282,0.9941933241717923,Methane,3.014315401335388,0.2757011959390041,0.9706874350803758
1626,,85,500-600-H2,Methane,0,0,0,0,0.2495,-0.323,1140.0,0.5,0.02000000000000002,0.48,,,,298.0,1.91295546558704,2.839282659519869,2901,0.6486494103058179,1.0435514355921303,0.39490202528631235,Methane,2.855802102982756,0.2754266297074474,0.9615109324712915
1639,,98,400-600-H2,Methane,0,0,0,0,0.2495,-0.323,1113.0,0.51,0.02000000000000002,0.49,,,,298.0,0.779352226720648,0.9640688259109311,2902,-0.24929218290013802,-0.036592590747011836,0.21269959215312617,Methane,2.2128285524097144,0.3375888041535356,0.9451376897929883
1652,,111,400-600-H-KOH,Methane,0,0,0,0,0.2495,-0.323,2228.0,0.9,0.4,0.5,,,,298.0,1.30560149474189,1.566622691292875,2903,0.26666385009675747,0.4489221502664239,0.18225830016966643,Methane,2.5420157244934916,0.3645533672906764,0.9528071827547531
1662,,121,500-600-H-KOH,Methane,0,0,0,0,0.2495,-0.323,1991.0,0.93,0.4400000000000001,0.49,,,,298.0,1.45265177816212,2.176781002638519,2904,0.37339069871651853,0.7778471812522529,0.4044564825357344,Methane,2.577177811201222,0.349048023285346,0.9660404115130214
1674,22.0,0,MaxSorb III,Methane,0,0,0,0,0.2495,-0.323,3140.0,2.01,,,,,,278.0,1.22836400445168,1.998293882193513,2905,0.2056832063643126,0.6922937575948968,0.48661055123058417,Methane,2.1945212629375974,0.5896490889829847,0.994864902956858
1683,,9,,Methane,0,0,0,0,0.2495,-0.323,3140.0,2.01,,,,,,298.0,1.62562822958304,1.643575459658613,2906,0.48589434389041797,0.49687402706788614,0.010979683177468169,Methane,1.4362728686879445,0.670901620644927,0.9948322059163506
1693,,19,,Methane,0,0,0,0,0.2495,-0.323,3140.0,2.01,,,,,,318.0,1.50236325887548,1.227079994340144,2907,0.40703937421774894,0.2046373586649108,-0.20240201555283813,Methane,1.0404110731027785,0.7219533044684376,0.9945370246287957
1701,,27,,Methane,0,0,0,0,0.2495,-0.323,3140.0,2.01,,,,,,338.0,1.50154693456616,0.8104144614572437,2908,0.4064958664050337,-0.2102094813682285,-0.6167053477732622,Methane,0.7586756621810503,0.7557751346812411,0.9944636755985751
1709,,35,ACF-20,Methane,0,0,0,0,0.2495,-0.323,1900.0,1.028,,,,,,278.0,1.16695560985512,1.274228507081413,2909,0.15439831475330168,0.24234090298288297,0.08794258822958129,Methane,1.495175975705345,0.5570035696893315,0.9903338225938147
1718,,44,,Methane,0,0,0,0,0.2495,-0.323,1900.0,1.028,,,,,,298.0,1.45276837759008,1.101131880779163,2910,0.3734709621013455,0.09633863329120068,-0.2771323288101448,Methane,1.079692418273244,0.6084262502308498,0.9926149806292741
1726,,52,,Methane,0,0,0,0,0.2495,-0.323,1900.0,1.028,,,,,,318.0,1.61195246239478,0.9065151333690625,2911,0.47744615382006206,-0.0981475546418992,-0.5755937084619612,Methane,0.7541343050103388,0.6698342340885257,0.9968043089712809
1734,,60,,Methane,0,0,0,0,0.2495,-0.323,1900.0,1.028,,,,,,338.0,1.67662510461106,0.5822984201355612,2912,0.5167829066339483,-0.5407722132879242,-1.0575551199218727,Methane,0.5215672201468342,0.7365284133488221,0.9960017027377595
1742,23.0,0,UK-GAC,Methane,0,0,0,0,0.2495,-0.323,1342.0,0.85,0.07299999999999995,0.777,,,,284.2,2.63443329005288,1.802884615384613,2913,0.9686680886737556,0.5893879462690915,-0.3792801424046641,Methane,1.4693065109645789,0.45640898380329986,0.9946441278730922
1751,,9,,Methane,0,0,0,0,0.2495,-0.323,1342.0,0.85,0.07299999999999995,0.777,,,,298.3,3.59188122156421,1.665521978021975,2914,1.2786760823999515,0.5101385746149505,-0.768537507785001,Methane,1.1129819566152697,0.5026022217651923,0.99384625810964
1761,,19,,Methane,0,0,0,0,0.2495,-0.323,1342.0,0.85,0.07299999999999995,0.777,,,,323.0,2.13235371736812,0.8585164835164812,2915,0.7572264012515199,-0.15254939846028712,-0.909775799711807,Methane,0.7595820035380539,0.554117751599002,0.9956812948630498
1770,24.0,0,AC1,Methane,0,0,0,0,0.2495,-0.323,1235.0,0.629,0.02900000000000003,0.6,,,,294.0,4.21214788732394,2.19018243318176,2916,1.4379727046059572,0.7839848431816434,-0.6539878614243138,Methane,1.33619299268816,0.42754145822626394,0.9917886064244986
1780,,10,AC2,Methane,0,0,0,0,0.2495,-0.323,1589.0,0.747,0.04100000000000004,0.706,,,,294.0,1.74295774647887,1.41782189198181,2917,0.5555835244074824,0.3491218151305538,-0.20646170927692858,Methane,1.364072786852505,0.4627569244510898,0.9942752491762544
1792,,22,AC3,Methane,0,0,0,0,0.2495,-0.323,1426.0,0.599,0.03899999999999992,0.56,,,,294.0,1.01672535211267,1.00816513252744,2918,0.01658702367479131,0.008131978183651781,-0.008455045491139528,Methane,1.4034124132102817,0.43378655391272425,0.9902196043880207
1804,,34,AC4,Methane,0,0,0,0,0.2495,-0.323,999.0,0.5,0.04399999999999998,0.456,,,,294.0,0.871478873239436,0.645918820006654,2919,-0.1375636561524618,-0.4370814487204959,-0.2995177925680341,Methane,0.8551264470826785,0.46604420155578885,0.9948011813231836
1816,,46,AC3,Methane,0,0,0,0,0.2495,-0.323,1426.0,0.599,0.03899999999999992,0.56,,,,283.0,0.718827225929627,1.03319502074688,2920,-0.33013424787069795,0.03265596297404498,0.36279021084474294,Methane,1.683144652080586,0.4065597647122556,0.9922572269669584
