Repository: cwrukaizhang/gas-adsorption-modeling-on-gac

File: CO2_adsorption/new_data/CFCs-fitting-02-01-2022.csv
,Literature,Unnamed: 1,GAC,GAS,E,S,A,B,V,L,BET,Vt,Vmeso,Vmic,%C,%O,%N,Temp(K),Pressure,Adsorp(mmol/g),Index,logP,logQ,logD,Label,K,n,R2
0,1,0,MaxSorb III,"1,1,1,2-Tetrafluoroethane",-0.39,0.16,0.16,0.05,0.4612,0.403,3140,,,1.7,,,,293,0.112335939,5.508684391,2191,-2.186261442,1.706325827,3.892587269,CFCs,12.9989576,0.290594712,0.976775669
12,,12,,"1,1,1,2-Tetrafluoroethane",-0.39,0.16,0.16,0.05,0.4612,0.403,3140,,,1.7,,,,303,0.17266148,5.274704462,2192,-1.756422367,1.662922652,3.419345019,CFCs,11.3373444,0.305881562,0.977941527
25,,25,,"1,1,1,2-Tetrafluoroethane",-0.39,0.16,0.16,0.05,0.4612,0.403,3140,,,1.7,,,,313,0.055678843,3.10599567,2193,-2.888155034,1.133334331,4.021489364,CFCs,9.911740485,0.315795374,0.979817522
38,,38,,"1,1,1,2-Tetrafluoroethane",-0.39,0.16,0.16,0.05,0.4612,0.403,3140,,,1.7,,,,323,0.145433465,3.282359506,2194,-1.92803658,1.188562525,3.116599106,CFCs,8.571897089,0.336426975,0.978865639
51,,51,,"1,1,1,2-Tetrafluoroethane",-0.39,0.16,0.16,0.05,0.4612,0.403,3140,,,1.7,,,,333,0.14665628,2.403469956,2195,-1.919663659,0.876913508,2.796577168,CFCs,7.52697823,0.344703386,0.977361531
63,2,0,MaxSorb III,"1,1-Difluoroethane",-0.25,0.47,0.04,0.07,0.4258,0.57,3140,,,1.7,,,,298,0.127504554,3.223809307,2196,-2.059603199,1.170563675,3.230166874,CFCs,11.20832307,0.464706489,0.980690115
72,,9,,"1,1-Difluoroethane",-0.25,0.47,0.04,0.07,0.4258,0.57,3140,,,1.7,,,,308,0.136612022,3.157863121,2197,-1.990610328,1.149895571,3.140505899,CFCs,9.961368012,0.473826827,0.995055038
81,,18,,"1,1-Difluoroethane",-0.25,0.47,0.04,0.07,0.4258,0.57,3140,,,1.7,,,,318,0.163934426,2.367588001,2198,-1.808288771,0.861871716,2.670160487,CFCs,8.174042362,0.538672986,0.993767169
90,,27,,"1,1-Difluoroethane",-0.25,0.47,0.04,0.07,0.4258,0.57,3140,,,1.7,,,,328,0.182149362,2.301521912,2199,-1.702928256,0.833570605,2.536498861,CFCs,7.357434659,0.535671933,0.993409039
99,,36,,"1,1-Difluoroethane",-0.25,0.47,0.04,0.07,0.4258,0.57,3140,,,1.7,,,,338,0.255009107,2.300562695,2200,-1.366456019,0.833153743,2.199609762,CFCs,5.975656109,0.602412845,0.99679769
108,,45,,"1,1-Difluoroethane",-0.25,0.47,0.04,0.07,0.4258,0.57,3140,,,1.7,,,,348,0.300546448,2.102484331,2201,-1.202152968,0.74311966,1.945272628,CFCs,5.183697325,0.606008468,0.99335615
117,3,0,Vruf carbon,Chloropentafluoroethane,-0.36,-0.12,0,0,0.6013,0.543,1330,0.81,,,,,,273,0.00742268,0.959349593,2202,-4.903215045,-0.041499731,4.861715315,CFCs,4.925575938,0.256550355,0.981383658
138,,21,,Chloropentafluoroethane,-0.36,-0.12,0,0,0.6013,0.543,1330,0.81,,,,,,298,0.017319588,0.910569106,2203,-4.055917185,-0.093685484,3.962231701,CFCs,3.863464955,0.288992568,0.982418128
157,,40,,Chloropentafluoroethane,-0.36,-0.12,0,0,0.6013,0.543,1330,0.81,,,,,,323,0.012371134,0.536585366,2204,-4.392389422,-0.622529613,3.769859808,CFCs,3.053722474,0.357536025,0.988485567
176,,59,,Chloropentafluoroethane,-0.36,-0.12,0,0,0.6013,0.543,1330,0.81,,,,,,348,0.014845361,0.325203252,2205,-4.210067865,-1.123304901,3.086762964,CFCs,2.34820623,0.437538481,0.993740632
195,,78,,Pentafluoroethane,-0.51,0,0.11,0.06,0.4789,0.1,1330,0.81,,,,,,273,0.009876543,0.697297297,2206,-4.617592706,-0.360543421,4.257049285,CFCs,4.77993041,0.349140446,0.992249462
215,,98,,Pentafluoroethane,-0.51,0,0.11,0.06,0.4789,0.1,1330,0.81,,,,,,298,0.017283951,0.502702703,2207,-4.057976918,-0.687756332,3.370220586,CFCs,3.454766965,0.429647442,0.995319106
234,,117,,Pentafluoroethane,-0.51,0,0.11,0.06,0.4789,0.1,1330,0.81,,,,,,323,0.02962963,0.372972973,2208,-3.518980417,-0.98624932,2.532731097,CFCs,2.459551713,0.502794658,0.997182532
252,,135,,Pentafluoroethane,-0.51,0,0.11,0.06,0.4789,0.1,1330,0.81,,,,,,348,0.02962963,0.210810811,2209,-3.518980417,-1.556794179,1.962186238,CFCs,1.720140593,0.553642696,0.998046777
270,4,0,Tekmar,Chloropentafluoroethane,-0.36,-0.12,0,0,0.6013,0.543,1898,0.93,,,,,,298,0.010981399,0.895575115,2210,-4.511552434,-0.110289181,4.401263253,CFCs,5.148585608,0.2673519,0.943485884
281,,11,,Chloropentafluoroethane,-0.36,-0.12,0,0,0.6013,0.543,1898,0.93,,,,,,318,0.01272697,0.922289746,2211,-4.364031879,-0.080895846,4.283136032,CFCs,4.57939115,0.296801255,0.977011433
292,,22,,Chloropentafluoroethane,-0.36,-0.12,0,0,0.6013,0.543,1898,0.93,,,,,,338,0.016061104,0.748448381,2212,-4.131354816,-0.289753041,3.841601775,CFCs,4.048362889,0.350346038,0.988425914
303,,33,,Chloropentafluoroethane,-0.36,-0.12,0,0,0.6013,0.543,1898,0.93,,,,,,358,0.024613481,0.628013189,2213,-3.704460994,-0.465194112,3.239266882,CFCs,3.431240689,0.408668058,0.992431553
313,5,0,Xtrusorb-600,"1,1,1,2,3,3,3-Heptafluoropropane",-0.69,0.05,0.06,0.03,0.6552,0.645,1058,0.541,0.151,0.39,,,,283,0.000109,0.4214,2214,-9.124162676,-0.864172778,8.259989898,CFCs,3.612692084,0.165176565,0.964259172
338,,25,,"1,1,1,2,3,3,3-Heptafluoropropane",-0.69,0.05,0.06,0.03,0.6552,0.645,1058,0.541,0.151,0.39,,,,303,0.000187,0.3079,2215,-8.584401941,-1.177980224,7.406421717,CFCs,3.32486085,0.195254148,0.972283081
365,,52,,"1,1,1,2,3,3,3-Heptafluoropropane",-0.69,0.05,0.06,0.03,0.6552,0.645,1058,0.541,0.151,0.39,,,,333,0.000613,0.2442,2216,-7.397145622,-1.409767717,5.987377905,CFCs,2.855152416,0.248483604,0.974477987
385,,72,,"1,1,1,2,3,3,3-Heptafluoropropane",-0.69,0.05,0.06,0.03,0.6552,0.645,1058,0.541,0.151,0.39,,,,363,0.002416,0.1803,2217,-6.025641999,-1.713133149,4.31250885,CFCs,2.225000213,0.326518822,0.98840373
404,,91,Xtrusorb-600,Hexafluoropropene,-0.5,-0.17,0,0.1,0.5945,0.337,1058,0.541,0.151,0.39,,,,283,0.000123,0.2759,2218,-9.003326203,-1.287716798,7.715609405,CFCs,3.630329785,0.195808937,0.972171421
425,,112,,Hexafluoropropene,-0.5,-0.17,0,0.1,0.5945,0.337,1058,0.541,0.151,0.39,,,,303,0.000301,0.2474,2219,-8.108400293,-1.396748819,6.711651474,CFCs,3.313388473,0.231021472,0.980827
441,,128,,Hexafluoropropene,-0.5,-0.17,0,0.1,0.5945,0.337,1058,0.541,0.151,0.39,,,,333,0.000883,0.1293,2220,-7.032185357,-2.045619993,4.986565364,CFCs,2.72124986,0.30709503,0.988414272
468,,155,,Hexafluoropropene,-0.5,-0.17,0,0.1,0.5945,0.337,1058,0.541,0.151,0.39,,,,363,0.002287,0.0857,2221,-6.080514364,-2.456902453,3.623611911,CFCs,2.103254888,0.394914314,0.993606955
505,6,0,AC,"1,1,1,2-Tetrafluoroethane",-0.39,0.16,0.16,0.05,0.4612,0.403,470,,,0.472,,,,293,0.086206897,0.136533912,2222,-2.451005098,-1.991182254,0.459822844,CFCs,0.339879338,0.246232965,0.963160305
522,7,0,AC,"1,1,1,2-Tetrafluoroethane",-0.39,0.16,0.16,0.05,0.4612,0.403,950,0.78,,,,,,293,0.493355482,13.44142479,2223,-0.706525307,2.598341341,3.304866647,CFCs,15.11999727,0.127732763,0.979251869
537,,15,AC,"1,1,1,2-Tetrafluoroethane",-0.39,0.16,0.16,0.05,0.4612,0.403,950,0.78,,,,,,300,0.53820598,11.41120959,2224,-0.61951393,2.434596169,3.054110099,CFCs,13.27898184,0.166682444,0.986657454
551,,29,AC,"1,1,1,2-Tetrafluoroethane",-0.39,0.16,0.16,0.05,0.4612,0.403,950,0.78,,,,,,307,0.478405316,9.521009227,2225,-0.737296965,2.253500854,2.99079782,CFCs,11.83238291,0.210839184,0.98894162
565,,43,AC,"1,1,1,2-Tetrafluoroethane",-0.39,0.16,0.16,0.05,0.4612,0.403,950,0.78,,,,,,314,0.493355482,8.610912757,2226,-0.706525307,2.153030324,2.859555631,CFCs,10.95525818,0.22704371,0.977827978
607,8,0,AC,Fluoroform,-0.43,0.18,0.11,0.03,0.3026,-0.274,3206,1.68,,,,,,298,0.01,0.109,2229,-4.605170186,-2.216407397,2.388762789,CFCs,4.258978431,0.568234993,0.997500171
628,,21,AC,Fluoroform,-0.43,0.18,0.11,0.03,0.3026,-0.274,3206,1.68,,,,,,323,0.01,0.033,2230,-4.605170186,-3.411247718,1.193922468,CFCs,2.712144977,0.633200578,0.997899368
650,9,0,AC-2040,Tetrafluoromethane,-0.58,-0.26,0,0,0.3203,-0.817,633.1,0.231,,,,,,293,0.011176951,2.85E-05,2231,-4.493901586,-10.46687551,-5.97297392,CFCs,0.001061346,0.759196925,0.997720077
666,,16,AC-2040,Tetrafluoromethane,-0.58,-0.26,0,0,0.3203,-0.817,633.1,0.231,,,,,,303,0.011645648,2.74E-05,2232,-4.45282273,-10.50461583,-6.051793104,CFCs,0.00084078,0.733623071,0.994075147
677,,27,AC-2040,Tetrafluoromethane,-0.58,-0.26,0,0,0.3203,-0.817,633.1,0.231,,,,,,313,0.014922306,2.32E-05,2233,-4.204898135,-10.67166992,-6.466771784,CFCs,0.000749956,0.810019078,0.999064541
687,,37,AC-2040,Tetrafluoromethane,-0.58,-0.26,0,0,0.3203,-0.817,633.1,0.231,,,,,,323,0.014456424,2.21E-05,2234,-4.236616408,-10.71818993,-6.481573527,CFCs,0.000561496,0.779774519,0.997755562
695,,45,AC-2040,Tetrafluoromethane,-0.58,-0.26,0,0,0.3203,-0.817,633.1,0.231,,,,,,333,0.001399054,2.11E-06,2235,-6.57195887,-13.06956519,-6.497606322,CFCs,0.000480134,0.853054727,0.998637221
707,,57,AC-2040,Hexafluoroethane,-0.69,-0.41,0,0,0.4966,-0.403,633.1,0.231,,,,,,293,0.004723623,8.04E-05,2236,-5.355179209,-9.428767336,-4.073588126,CFCs,0.001982238,0.507433647,0.984441539
726,,76,AC-2040,Hexafluoroethane,-0.69,-0.41,0,0,0.4966,-0.403,633.1,0.231,,,,,,303,0.010416054,0.000126273,2237,-4.564407033,-8.977060828,-4.412653795,CFCs,0.001567386,0.495666794,0.982875981
735,,85,AC-2040,Hexafluoroethane,-0.69,-0.41,0,0,0.4966,-0.403,633.1,0.231,,,,,,313,0.00854412,5.73E-05,2238,-4.76251198,-9.766602435,-5.004090455,CFCs,0.001401605,0.569890333,0.982393484
748,,98,AC-2040,Hexafluoroethane,-0.69,-0.41,0,0,0.4966,-0.403,633.1,0.231,,,,,,323,0.014257076,6.01E-05,2239,-4.25050192,-9.719063195,-5.468561274,CFCs,0.001256131,0.637279827,0.985634619
762,,112,AC-2040,Hexafluoroethane,-0.69,-0.41,0,0,0.4966,-0.403,633.1,0.231,,,,,,333,0.029970101,6.28E-05,2240,-3.507555026,-9.675967955,-6.168412929,CFCs,0.001245462,0.819914754,0.990928772
776,,16,α-SiC-CDC900,Tetrafluoromethane,-0.58,-0.26,0,0,0.3203,-0.817,563.8,0.3,0.07,0.23,,,,298,0.031104449,0.081360947,2241,-3.470404407,-2.508859891,0.961544517,CFCs,1.088155026,0.635536718,0.997293755
791,,31,α-SiC-CDC1200,Tetrafluoromethane,-0.58,-0.26,0,0,0.3203,-0.817,1260,0.69,0.18,0.51,,,,298,0.053294618,0.170118343,2242,-2.931919935,-1.771260948,1.160658987,CFCs,1.948192346,0.734755143,0.99505034
805,,45,α-SiC-CDC1100,Tetrafluoromethane,-0.58,-0.26,0,0,0.3203,-0.817,1235,0.6,0.1,0.5,,,,298,0.035472645,0.177514793,2243,-3.338993457,-1.728701333,1.610292123,CFCs,2.391610254,0.712068533,0.996735171
821,,61,α-SiC-CDC1000,Tetrafluoromethane,-0.58,-0.26,0,0,0.3203,-0.817,1043,0.49,0.06,0.43,,,,298,0.073145858,0.384615385,2244,-2.615299777,-0.955511445,1.659788332,CFCs,2.208231929,0.587652775,0.992500263
835,,75,β-SiC-CDC800,Tetrafluoromethane,-0.58,-0.26,0,0,0.3203,-0.817,322.1,0.18,0.05,0.13,,,,298,0.043768898,0.064623154,2245,-3.128831794,-2.739182514,0.38964928,CFCs,0.635293659,0.692740867,0.997145854
849,,89,β-SiC-CDC900,Tetrafluoromethane,-0.58,-0.26,0,0,0.3203,-0.817,869.9,0.44,0.09,0.35,,,,298,0.059088013,0.187346284,2246,-2.828727202,-1.674796589,1.153930613,CFCs,1.460683981,0.660946295,0.994162036
864,,104,β-SiC-CDC1200,Tetrafluoromethane,-0.58,-0.26,0,0,0.3203,-0.817,1286,0.75,0.14,0.61,,,,298,0.043768898,0.15855379,2247,-3.128831794,-1.841661376,1.287170418,CFCs,1.838897716,0.73226599,0.996342473
878,,118,β-SiC-CDC1100,Tetrafluoromethane,-0.58,-0.26,0,0,0.3203,-0.817,1171,0.65,0.17,0.48,,,,298,0.039392009,0.158585001,2248,-3.23419231,-1.841464545,1.392727765,CFCs,2.126732407,0.718621543,0.996259543
893,,133,β-SiC-CDC1000,Tetrafluoromethane,-0.58,-0.26,0,0,0.3203,-0.817,1072,0.55,0.11,0.44,,,,298,0.035015119,0.230870548,2249,-3.351975345,-1.465898125,1.88607722,CFCs,2.005325684,0.571283215,0.994371046
908,10,0,AC1,Difluoromethane,-0.32,0.49,0.06,0.05,0.2849,0.04,1695,0.76,,,,,,283,0.340425532,3.282051282,2250,-1.077558879,1.188468618,2.266027497,CFCs,6.605909852,0.426174956,0.973385275
919,,11,AC2,Difluoromethane,-0.32,0.49,0.06,0.05,0.2849,0.04,1280,0.68,,,,,,283,0.288052373,1.193473193,2251,-1.244612964,0.176867706,1.42148067,CFCs,3.279478815,0.674967414,0.998347247
930,,22,BAC,Difluoromethane,-0.32,0.49,0.06,0.05,0.2849,0.04,1250,0.49,,,,,,283,0.078559738,1.603729604,2252,-2.543895948,0.472331919,3.016227867,CFCs,5.549590253,0.343097767,0.949045374
940,,32,EcoSorb,Difluoromethane,-0.32,0.49,0.06,0.05,0.2849,0.04,1100,0.52,,,,,,283,0.209492635,1.305361305,2253,-1.563066695,0.266479865,1.82954656,CFCs,4.611078612,0.381784171,0.951568089
951,,43,AC1,Difluoromethane,-0.32,0.49,0.06,0.05,0.2849,0.04,1695,0.76,,,,,,303,0.314628988,1.953051643,2254,-1.15636115,0.669393095,1.825754245,CFCs,4.68383779,0.461475609,0.981222618
965,,57,AC2,Difluoromethane,-0.32,0.49,0.06,0.05,0.2849,0.04,1280,0.68,,,,,,303,0.156594519,0.488262911,2255,-1.854095495,-0.716901267,1.137194228,CFCs,2.159587018,0.679246982,0.996784441
978,,70,BAC,Difluoromethane,-0.32,0.49,0.06,0.05,0.2849,0.04,1250,0.49,,,,,,303,0.338988135,1.577464789,2256,-1.081790171,0.455818994,1.537609165,CFCs,3.606903077,0.399498083,0.942669086
989,,81,EcoSorb,Difluoromethane,-0.32,0.49,0.06,0.05,0.2849,0.04,1100,0.52,,,,,,303,0.517901873,1.577464789,2257,-0.657969488,0.455818994,1.113788482,CFCs,3.094966839,0.445186793,0.976846894
1000,,92,AC1,Difluoromethane,-0.32,0.49,0.06,0.05,0.2849,0.04,1695,0.76,,,,,,323,0.238361266,1.071112041,2258,-1.433967831,0.068697399,1.50266523,CFCs,3.168900025,0.533634367,0.992121197
1010,,102,AC2,Difluoromethane,-0.32,0.49,0.06,0.05,0.2849,0.04,1280,0.68,,,,,,323,0.476722533,0.73014071,2259,-0.74082065,-0.314518009,0.426302641,CFCs,1.462709502,0.694004609,0.997367269
1019,,111,BAC,Difluoromethane,-0.32,0.49,0.06,0.05,0.2849,0.04,1250,0.49,,,,,,323,0.536312849,1.457732102,2260,-0.623037614,0.376881874,0.999919488,CFCs,2.613501951,0.478203596,0.970130761
1031,,123,EcoSorb,Difluoromethane,-0.32,0.49,0.06,0.05,0.2849,0.04,1100,0.52,,,,,,323,0.595903166,1.115804778,2261,-0.517677099,0.109575919,0.627253017,CFCs,1.960075508,0.561775677,0.987507624
1042,,134,AC1,Pentafluoroethane,-0.51,0,0.11,0.06,0.4789,0.1,1695,0.76,,,,,,283,0.11589404,2.963616054,2262,-2.155078956,1.086410162,3.241489118,CFCs,6.020622792,0.201401569,0.951201327
1053,,145,AC2,Pentafluoroethane,-0.51,0,0.11,0.06,0.4789,0.1,1280,0.68,,,,,,283,0.139072848,1.44550387,2263,-1.972757399,0.36845796,2.341215359,CFCs,3.837713717,0.363157725,0.993248422
1070,,162,EcoSorb,Pentafluoroethane,-0.51,0,0.11,0.06,0.4789,0.1,1100,0.52,,,,,,283,0.208609272,2.602010692,2265,-1.567292291,0.956284489,2.52357678,CFCs,3.703315916,0.17523818,0.949361957
1079,,171,AC1,Pentafluoroethane,-0.51,0,0.11,0.06,0.4789,0.1,1695,0.76,,,,,,303,0.068627451,1.379310345,2266,-2.679062664,0.321583624,3.000646288,CFCs,4.906259949,0.243654348,0.956660432
1090,,182,AC2,Pentafluoroethane,-0.51,0,0.11,0.06,0.4789,0.1,1280,0.68,,,,,,303,0.274509804,1.674876847,2267,-1.292768303,0.515739639,1.808507942,CFCs,3.025583598,0.360994001,0.996708345
1100,,192,BAC,Pentafluoroethane,-0.51,0,0.11,0.06,0.4789,0.1,1250,0.49,,,,,,303,0.183006536,2.463054187,2268,-1.698233411,0.901402119,2.599635531,CFCs,3.958608547,0.159626644,0.931717405
1111,,203,EcoSorb,Pentafluoroethane,-0.51,0,0.11,0.06,0.4789,0.1,1100,0.52,,,,,,303,0.205882353,1.896551724,2269,-1.580450376,0.640037355,2.220487731,CFCs,3.295524582,0.195843133,0.952532501
1122,,214,AC1,Pentafluoroethane,-0.51,0,0.11,0.06,0.4789,0.1,1695,0.76,,,,,,323,0.30935665,2.66549396,2270,-1.173260462,0.980389391,2.153649853,CFCs,4.078097586,0.253212179,0.97702402
1132,,224,AC2,Pentafluoroethane,-0.51,0,0.11,0.06,0.4789,0.1,1280,0.68,,,,,,323,0.286540601,1.319295341,2271,-1.24987504,0.277097762,1.526972802,CFCs,2.545829606,0.39145508,0.996528368
1151,,243,EcoSorb,Pentafluoroethane,-0.51,0,0.11,0.06,0.4789,0.1,1100,0.52,,,,,,323,0.416773159,1.923946504,2273,-0.875213189,0.654378547,1.529591736,CFCs,2.736685228,0.237445963,0.978273022
1161,,253,AC1,"1,1,1,2-Tetrafluoroethane",-0.39,0.16,0.16,0.05,0.4612,0.403,1695,0.76,,,,,,283,0.029801325,2.004990882,2274,-3.51320244,0.695639513,4.208841953,CFCs,7.941781668,0.232768925,0.932340285
1173,,265,AC2,"1,1,1,2-Tetrafluoroethane",-0.39,0.16,0.16,0.05,0.4612,0.403,1280,0.68,,,,,,283,0.069536424,1.908532489,2275,-2.66590458,0.646334616,3.312239196,CFCs,5.824262808,0.400112353,0.998713285
1190,,282,EcoSorb,"1,1,1,2-Tetrafluoroethane",-0.39,0.16,0.16,0.05,0.4612,0.403,1100,0.52,,,,,,283,0.089403974,2.536631794,2277,-2.414590151,0.930837136,3.345427287,CFCs,5.102299272,0.215010444,0.951097625
1198,,290,AC1,"1,1,1,2-Tetrafluoroethane",-0.39,0.16,0.16,0.05,0.4612,0.403,1695,0.76,,,,,,303,0.020512821,0.961038961,2278,-3.886705197,-0.039740329,3.846964869,CFCs,6.242208063,0.281443953,0.960575784
1212,,304,AC2,"1,1,1,2-Tetrafluoroethane",-0.39,0.16,0.16,0.05,0.4612,0.403,1280,0.68,,,,,,303,0.102564103,1.194805195,2279,-2.277267285,0.177983155,2.45525044,CFCs,4.127562819,0.43411137,0.995416389
1225,,317,BAC,"1,1,1,2-Tetrafluoroethane",-0.39,0.16,0.16,0.05,0.4612,0.403,1250,0.49,,,,,,303,0.071794872,1.948051948,2280,-2.633942229,0.666829872,3.300772101,CFCs,4.430639846,0.200167693,0.940353213
1237,,329,EcoSorb,"1,1,1,2-Tetrafluoroethane",-0.39,0.16,0.16,0.05,0.4612,0.403,1100,0.52,,,,,,303,0.174358974,2.337662338,2281,-1.746639034,0.849151429,2.595790463,CFCs,4.12184421,0.239401554,0.976855375
1248,,340,AC1,"1,1,1,2-Tetrafluoroethane",-0.39,0.16,0.16,0.05,0.4612,0.403,1695,0.76,,,,,,323,0.08559061,1.912178549,2282,-2.458179698,0.648243194,3.106422892,CFCs,5.154747535,0.316374787,0.979239131
1263,,355,AC2,"1,1,1,2-Tetrafluoroethane",-0.39,0.16,0.16,0.05,0.4612,0.403,1280,0.68,,,,,,323,0.066249834,0.518823999,2283,-2.714322324,-0.656190569,2.058131755,CFCs,3.065254132,0.471997972,0.993356081
1277,,369,BAC,"1,1,1,2-Tetrafluoroethane",-0.39,0.16,0.16,0.05,0.4612,0.403,1250,0.49,,,,,,323,0.097502072,1.611577859,2284,-2.327881648,0.477213736,2.805095384,CFCs,3.736547206,0.252335611,0.962061237
1288,,380,EcoSorb,"1,1,1,2-Tetrafluoroethane",-0.39,0.16,0.16,0.05,0.4612,0.403,1100,0.52,,,,,,323,0.10978193,1.147041066,2285,-2.209259334,0.13718564,2.346444974,CFCs,3.209880845,0.325467611,0.979518145
1299,11,0,MSC-30,"2,3,3,3-Tetrafluoropropene",-0.31,0.01,0,0.07,0.5591,0.716,3203,1.721,,,,,,293,0.060137457,5.031281446,2286,-2.811122386,1.615674712,4.426797098,CFCs,12.07627799,0.265248331,0.987992865
1306,,7,,"2,3,3,3-Tetrafluoropropene",-0.31,0.01,0,0.07,0.5591,0.716,3203,1.721,,,,,,303,0.017182131,1.050006563,2287,-4.063885355,0.048796414,4.112681769,CFCs,10.57736348,0.297408744,0.957428915
1314,,15,,"2,3,3,3-Tetrafluoropropene",-0.31,0.01,0,0.07,0.5591,0.716,3203,1.721,,,,,,313,0.051546392,3.193769961,2288,-2.965273066,1.161202025,4.126475091,CFCs,9.778586603,0.287618008,0.984490762
1324,,25,,"2,3,3,3-Tetrafluoropropene",-0.31,0.01,0,0.07,0.5591,0.716,3203,1.721,,,,,,323,0.051546392,2.231263945,2289,-2.965273066,0.802568217,3.767841283,CFCs,8.627022035,0.328090281,0.979032583
1333,,34,,"2,3,3,3-Tetrafluoropropene",-0.31,0.01,0,0.07,0.5591,0.716,3203,1.721,,,,,,333,0.042955326,2.143763399,2290,-3.147594623,0.762562882,3.910157505,CFCs,7.745268918,0.333891837,0.988636981
1341,,42,,"2,3,3,3-Tetrafluoropropene",-0.31,0.01,0,0.07,0.5591,0.716,3203,1.721,,,,,,343,0.008591065,0.262501641,2291,-4.757032535,-1.337497947,3.419534588,CFCs,6.835282689,0.398932293,0.981816864
1349,12,20,Comp1,Difluoromethane,-0.32,0.49,0.06,0.05,0.2849,0.04,2057,1,0.1,0.9,,,,323,0.355716391,0.886771657,2292,-1.033621521,-0.120167762,0.913453759,CFCs,2.860589866,0.652389884,0.994667606
1366,,37,,Difluoromethane,-0.32,0.49,0.06,0.05,0.2849,0.04,2057,1,0.1,0.9,,,,344,0.38435163,0.412906788,2293,-0.956197443,-0.884533406,0.071664037,CFCs,1.514353035,0.784072166,0.996732037
1382,,53,Comp 2,Difluoromethane,-0.32,0.49,0.06,0.05,0.2849,0.04,1500.5,0.74,0.08,0.66,,,,303,0.368881735,1.284913909,2294,-0.997279188,0.250691719,1.247970907,CFCs,3.457270271,0.568979152,0.985396683
1407,,78,,Difluoromethane,-0.32,0.49,0.06,0.05,0.2849,0.04,1500.5,0.74,0.08,0.66,,,,323,0.316592535,0.870425551,2295,-1.150139711,-0.138773048,1.011366663,CFCs,2.087952176,0.655115226,0.997059124
1425,,96,,Difluoromethane,-0.32,0.49,0.06,0.05,0.2849,0.04,1500.5,0.74,0.08,0.66,,,,343,0.423099635,0.580283701,2296,-0.860147583,-0.544238156,0.315909428,CFCs,1.383896075,0.700457941,0.997975174
1441,,112,Comp 3,Difluoromethane,-0.32,0.49,0.06,0.05,0.2849,0.04,1105.5,0.54,0.03,0.51,,,,303,0.27901129,0.989529639,2297,-1.276503031,-0.010525561,1.26597747,CFCs,2.914675841,0.537585515,0.985022238
1459,,130,,Difluoromethane,-0.32,0.49,0.06,0.05,0.2849,0.04,1105.5,0.54,0.03,0.51,,,,323,0.336045827,0.682434234,2298,-1.090507737,-0.382089117,0.70841862,CFCs,1.692954217,0.643771887,0.99747974
1476,,147,,Difluoromethane,-0.32,0.49,0.06,0.05,0.2849,0.04,1105.5,0.54,0.03,0.51,,,,343,0.448949232,0.545947387,2299,-0.800845466,-0.605232669,0.195612797,CFCs,1.126097852,0.689311354,0.997727803
1491,,162,Comp 4,Difluoromethane,-0.32,0.49,0.06,0.05,0.2849,0.04,888.9,0.44,0.04,0.4,,,,303,0.307558052,0.737412951,2300,-1.179091421,-0.30460723,0.874484191,CFCs,2.099053986,0.568583794,0.98748184
1512,,183,,Difluoromethane,-0.32,0.49,0.06,0.05,0.2849,0.04,888.9,0.44,0.04,0.4,,,,323,0.337073763,0.540769497,2301,-1.087453492,-0.614762159,0.472691333,CFCs,1.31485304,0.641321932,0.996716372
1528,,199,,Difluoromethane,-0.32,0.49,0.06,0.05,0.2849,0.04,888.9,0.44,0.04,0.4,,,,343,0.366444433,0.368706475,2302,-1.003908385,-0.997754411,0.006153974,CFCs,0.869026407,0.6887728,0.998100053
1543,,214,Comp 5,Difluoromethane,-0.32,0.49,0.06,0.05,0.2849,0.04,743.1,0.37,0.04,0.33,,,,303,0.22556391,0.611975358,2303,-1.489151747,-0.491063262,0.998088484,CFCs,1.795771476,0.548770487,0.984502781
1561,,232,,Difluoromethane,-0.32,0.49,0.06,0.05,0.2849,0.04,743.1,0.37,0.04,0.33,,,,323,0.310150376,0.546569337,2304,-1.170698015,-0.604094105,0.56660391,CFCs,1.085768292,0.641422843,0.997782411
1577,,248,,Difluoromethane,-0.32,0.49,0.06,0.05,0.2849,0.04,743.1,0.37,0.04,0.33,,,,343,0.338345865,0.328179741,2305,-1.083686638,-1.114193831,-0.030507192,CFCs,0.73157635,0.684797158,0.99867209
1592,14,0,AC-20-40,Tetrafluoromethane,-0.58,-0.26,0,0,0.3203,-0.817,633.1,0.231,,,,,,303,0.038499847,0.056390977,2306,-3.257101001,-2.875446108,0.381654894,CFCs,0.714824505,0.588898808,0.993964271
1603,,11,AC-10-20,Tetrafluoromethane,-0.58,-0.26,0,0,0.3203,-0.817,549.1,0.2,,,,,,303,0.042597037,0.022556391,2307,-3.155970585,-3.79173684,-0.635766254,CFCs,0.659297595,0.617497374,0.988348266
1617,,25,AC-20-40,Hexafluoroethane,-0.58,-0.26,0,0,0.3203,-0.817,633.1,0.231,,,,,,303,0.031021062,0.235714286,2308,-3.473088877,-1.445134861,2.027954016,CFCs,1.208036483,0.380652508,0.962544437
1641,,49,AC-20-40,Hexafluoroethane,-0.58,-0.26,0,0,0.3203,-0.817,633.1,0.231,,,,,,323,0.03806,0.102,2309,-3.268591417,-2.282782466,0.985808951,CFCs,1.021251791,0.434032226,0.979432778
1655,,63,,Hexafluoroethane,-0.58,-0.26,0,0,0.3203,-0.817,633.1,0.231,,,,,,343,0.03806,0.089,2310,-3.268591417,-2.419118909,0.849472508,CFCs,0.857212162,0.445806341,0.982593747
1669,,77,,Tetrafluoromethane,-0.58,-0.26,0,0,0.3203,-0.817,633.1,0.231,,,,,,323,0.07316,0.047,2311,-2.615106455,-3.057607677,-0.442501222,CFCs,0.519728884,0.653282547,0.988654362
1682,,90,,Tetrafluoromethane,-0.58,-0.26,0,0,0.3203,-0.817,633.1,0.231,,,,,,343,0.05156,0.012,2312,-2.965009101,-4.422848629,-1.457839528,CFCs,0.38085112,0.665912471,0.975029318
1696,15,0,ACF,Difluoromethane,-0.32,0.49,0.06,0.05,0.2849,0.04,2200,1,,,94.48,4.41,0.4,297.8,0.061374408,3.20795001,2313,-2.790762345,1.165632107,3.956394452,CFCs,16.62054791,0.509978958,0.985961761
1702,,6,,Difluoromethane,-0.32,0.49,0.06,0.05,0.2849,0.04,2200,1,,,94.48,4.41,0.4,307.8,0.021563981,0.896737642,2314,-3.836730901,-0.108991944,3.727738956,CFCs,14.64353844,0.602124978,0.993359099
1709,,13,,Difluoromethane,-0.32,0.49,0.06,0.05,0.2849,0.04,2200,1,,,94.48,4.41,0.4,317.7,0.05971564,1.689535331,2315,-2.81816132,0.524453539,3.342614859,CFCs,12.94863468,0.623097382,0.994255605
1716,,20,,Difluoromethane,-0.32,0.49,0.06,0.05,0.2849,0.04,2200,1,,,94.48,4.41,0.4,327.3,0.102843602,2.206127523,2316,-2.274545873,0.791238727,3.0657846,CFCs,11.13058946,0.646130435,0.997291668
1722,,26,,Difluoromethane,-0.32,0.49,0.06,0.05,0.2849,0.04,2200,1,,,94.48,4.41,0.4,337.4,0.114454976,1.826227408,2317,-2.167573753,0.602252313,2.769826067,CFCs,9.66062283,0.673737942,0.995308317
1728,,32,,Difluoromethane,-0.32,0.49,0.06,0.05,0.2849,0.04,2200,1,,,94.48,4.41,0.4,347.3,0.13436019,1.825736739,2318,-2.007231103,0.601983598,2.609214702,CFCs,8.385590027,0.704510505,0.99797979
1734,,48,ACP,Difluoromethane,-0.32,0.49,0.06,0.05,0.2849,0.04,3200,1.7,,,95.13,4.35,0.25,317.7,0.146760895,3.871496211,2319,-1.91895058,1.35364105,3.27259163,CFCs,17.40834068,0.7243857,0.994640716
1740,,54,,Difluoromethane,-0.32,0.49,0.06,0.05,0.2849,0.04,3200,1.7,,,95.13,4.35,0.25,327.3,0.212720848,4.572041224,2320,-1.547774545,1.519959762,3.067734308,CFCs,15.57917891,0.755498617,0.997765171
1745,,59,,Difluoromethane,-0.32,0.49,0.06,0.05,0.2849,0.04,3200,1.7,,,95.13,4.35,0.25,337.4,0.146760895,2.314385191,2321,-1.91895058,0.839144076,2.758094656,CFCs,12.74622364,0.788900208,0.995141315
1751,,65,,Difluoromethane,-0.32,0.49,0.06,0.05,0.2849,0.04,3200,1.7,,,95.13,4.35,0.25,347.3,0.156654888,1.938910266,2322,-1.853710058,0.662126097,2.515836155,CFCs,10.87670338,0.80517015,0.994049186

File: CO2_adsorption/new_data/Ethane&Ethylene-fitting-02-01-2022.csv (part 1 of 2)
,Literature,Unnamed: 1,GAC,GAS,E,S,A,B,V,L,BET,Vt,Vmeso,Vmic,%C,%O,%N,Temp(K),Pressure,Adsorp(mmol/g),Index,logP,logQ,logD,Label,Unnamed: 25,K,n,R2
0,1,0,Maxsorb III,n-butane,0,0,0,0,0.6722,1.615,3140,2.01,0.31,1.7,,,,328,0.2525,7.100825877,2323,-1.37634403,1.960211098,3.336555128,E&E,,9.883598102,0.177941334,0.956775129
9,,9,,n-butane,0,0,0,0,0.6722,1.615,3140,2.01,0.31,1.7,,,,318,0.2086,7.384721266,2324,-1.567336736,1.999413172,3.566749908,E&E,,10.59187483,0.167980919,0.942869068
18,,18,,n-butane,0,0,0,0,0.6722,1.615,3140,2.01,0.31,1.7,,,,308,0.1733,7.672057811,2325,-1.752731082,2.037584873,3.790315955,E&E,,11.37230734,0.160909684,0.913547603
27,,27,,n-butane,0,0,0,0,0.6722,1.615,3140,2.01,0.31,1.7,,,,298,0.1497,8.026496903,2326,-1.899121988,2.082748182,3.981870169,E&E,,12.25850365,0.160080728,0.907797979
36,2,0,PAC,Ethane,0,0,0,0,0.3904,0.492,599,0.66,,,,,,278,0.009925558,0.680672269,2327,-4.612642201,-0.384674338,4.227967862,E&E,,2.610774827,0.258794015,0.99421912
54,,18,,Ethane,0,0,0,0,0.3904,0.492,599,0.66,,,,,,298,0.032258065,0.781512605,2328,-3.433987204,-0.246524,3.187463205,E&E,,2.233700988,0.276017529,0.993650853
68,,32,,Ethane,0,0,0,0,0.3904,0.492,599,0.66,,,,,,318,0.012406948,0.428571429,2329,-4.38949865,-0.84729786,3.542200789,E&E,,1.935270238,0.327597602,0.994853832
81,,43,PAC,Ethane,0,0,0,0,0.3904,0.492,1150,0.72,,,,,,293.15,0.23529,1.156,2330,-1.446936483,0.14496577,1.591902253,E&E,,3.386100131,0.311794995,0.873066877
95,,61,,Ethane,0,0,0,0,0.3904,0.492,1150,0.72,,,,,,313.15,0.33411,1.071,2332,-1.096284999,0.068592791,1.16487779,E&E,,2.712938479,0.356112618,0.908822792
102,,70,PAC,Ethylene,0.11,0.1,0,0.07,0.3474,0.289,1150,0.72,,,,,,293.15,0.3473,1.368,2333,-1.057566319,0.313349819,1.370916138,E&E,,3.20017906,0.318818266,0.904421886
110,3,0,C600-3,Ethane,0,0,0,0,0.3904,0.492,1971,0.95,,,88.6,10.08,1.31,298,0.010504021,0.604252011,2334,-4.5559971,-0.503763932,4.052233168,E&E,,6.426801665,0.458546766,0.996553103
122,,12,,Ethylene,0.11,0.1,0,0.07,0.3474,0.289,1971,0.95,,,88.6,10.08,1.31,298,0.007651475,0.350825737,2335,-4.872856901,-1.047465654,3.825391247,E&E,,5.536645947,0.498174299,0.996704007
134,,24,C700-3,Ethane,0,0,0,0,0.3904,0.492,2546,1.28,,,89.41,9.72,0.88,298,0.012287335,0.48982992,2336,-4.399186255,-0.713697051,3.685489204,E&E,,7.463845513,0.534788059,0.996601983
146,,36,,Ethylene,0.11,0.1,0,0.07,0.3474,0.289,2546,1.28,,,89.41,9.72,0.88,298,0.015122873,0.297813251,2337,-4.19154689,-1.211288663,2.980258227,E&E,,6.066695394,0.585663538,0.996603974
158,,48,C800-3,Ethane,0,0,0,0,0.3904,0.492,2866,1.6,,,91.18,8.05,0.77,298,0.009577412,0.410520891,2338,-4.648347819,-0.890328459,3.75801936,E&E,,7.320058236,0.57281327,0.99881458
170,,60,,Ethylene,0.11,0.1,0,0.07,0.3474,0.289,2866,1.6,,,91.18,8.05,0.77,298,0.01633596,0.302912917,2339,-4.114386452,-1.194309919,2.920076533,E&E,,5.80432576,0.611966588,0.997791508
182,,72,C800-4,Ethane,0,0,0,0,0.3904,0.492,3111,1.92,,,91.62,7.67,0.7,298,0.013182674,0.373085888,2340,-4.328851872,-0.985946623,3.342905249,E&E,,6.785973786,0.626768751,0.998955101
194,,84,,Ethylene,0.11,0.1,0,0.07,0.3474,0.289,3111,1.92,,,91.62,7.67,0.7,298,0.016007533,0.258358803,2341,-4.134695858,-1.353405949,2.781289908,E&E,,5.326997618,0.667891387,0.999035071
206,,96,C800-5,Ethane,0,0,0,0,0.3904,0.492,3067,2.1,,,91.88,7.52,0.61,298,0.011534108,0.291262136,2342,-4.46244671,-1.233531607,3.228915103,E&E,,5.106268532,0.6587859,0.999546934
218,,108,,Ethylene,0.11,0.1,0,0.07,0.3474,0.289,3067,2.1,,,91.88,7.52,0.61,298,0.015345598,0.145631068,2343,-4.176926613,-1.926678787,2.250247826,E&E,,4.043530329,0.699307729,0.99870122
229,,119,C600-3,Ethane,0,0,0,0,0.3904,0.492,1971,0.95,,,88.6,10.08,1.31,288,0.008717726,0.766451613,2344,-4.742396803,-0.26598371,4.476413093,E&E,,7.260947566,0.419366328,0.996249266
240,,130,,Ethylene,0.11,0.1,0,0.07,0.3474,0.289,1971,0.95,,,88.6,10.08,1.31,288,0.013481518,0.441290323,2345,-4.306435556,-0.818052292,3.488383263,E&E,,6.372005837,0.483612825,0.992951298
251,,141,C700-3,Ethane,0,0,0,0,0.3904,0.492,2546,1.28,,,89.41,9.72,0.88,288,0.007599336,0.613636364,2346,-4.8796944,-0.488352768,4.391341632,E&E,,8.933756837,0.491348168,0.996742998
261,,151,,Ethylene,0.11,0.1,0,0.07,0.3474,0.289,2546,1.28,,,89.41,9.72,0.88,288,0.015033623,0.443181818,2347,-4.197466061,-0.813775168,3.383690893,E&E,,7.340738338,0.550261109,0.996728771
272,,162,C800-3,Ethane,0,0,0,0,0.3904,0.492,2866,1.6,,,91.18,8.05,0.77,288,0.009689922,0.528720627,2348,-4.636668853,-0.637295103,3.99937375,E&E,,8.750053877,0.534544873,0.99772793
284,,174,,Ethylene,0.11,0.1,0,0.07,0.3474,0.289,2866,1.6,,,91.18,8.05,0.77,288,0.015503876,0.34073107,2349,-4.166665224,-1.076661762,3.090003461,E&E,,6.905004987,0.588757867,0.997582062
296,,186,C800-4,Ethane,0,0,0,0,0.3904,0.492,3111,1.92,,,91.62,7.67,0.7,288,0.008341737,0.304987535,2350,-4.786483819,-1.187484373,3.598999446,E&E,,7.613813767,0.62167975,0.998538647
305,,195,,Ethylene,0.11,0.1,0,0.07,0.3474,0.289,3111,1.92,,,91.62,7.67,0.7,288,0.011142936,0.20338805,2351,-4.496949539,-1.592639548,2.904309991,E&E,,6.383013404,0.661183831,0.998609637
316,,206,C800-5,Ethane,0,0,0,0,0.3904,0.492,3067,2.1,,,91.88,7.52,0.61,288,0.012087308,0.272864629,2352,-4.415599285,-1.298779473,3.116819812,E&E,,5.879094348,0.631012629,0.998581359
326,,216,,Ethylene,0.11,0.1,0,0.07,0.3474,0.289,3067,2.1,,,91.88,7.52,0.61,288,0.012097899,0.170592022,2353,-4.414723501,-1.768480412,2.646243089,E&E,,4.803448253,0.677723417,0.999201526
336,,227,C600-3,Ethane,0,0,0,0,0.3904,0.492,1971,0.95,,,88.6,10.08,1.31,308,0.0544867,1.274545933,2354,-2.909798636,0.242589984,3.15238862,E&E,,5.637240233,0.474952685,0.996929101
345,,236,,Ethylene,0.11,0.1,0,0.07,0.3474,0.289,1971,0.95,,,88.6,10.08,1.31,308,0.016240719,0.32486465,2355,-4.120233656,-1.124346646,2.99588701,E&E,,4.864065634,0.541490903,0.996247834
356,,247,C700-3,Ethane,0,0,0,0,0.3904,0.492,2546,1.28,,,89.41,9.72,0.88,308,0.008279669,0.339232406,2356,-4.79395231,-1.081069842,3.712882468,E&E,,6.320092457,0.564246246,0.998759862
367,,258,,Ethylene,0.11,0.1,0,0.07,0.3474,0.289,2546,1.28,,,89.41,9.72,0.88,308,0.011039558,0.137370441,2357,-4.506270237,-1.985074056,2.521196181,E&E,,5.094437024,0.630831752,0.996381882
379,,270,C800-3,Ethane,0,0,0,0,0.3904,0.492,2866,1.6,,,91.18,8.05,0.77,308,0.014759537,0.345268542,2358,-4.21586582,-1.063432782,3.152433038,E&E,,6.154225549,0.595971606,0.998159746
389,,280,,Ethylene,0.11,0.1,0,0.07,0.3474,0.289,2866,1.6,,,91.18,8.05,0.77,308,0.017424391,0.199488491,2359,-4.049884246,-1.611998733,2.437885513,E&E,,4.849393485,0.647543521,0.997651999
398,,289,C800-4,Ethane,0,0,0,0,0.3904,0.492,3111,1.92,,,91.62,7.67,0.7,308,0.012100259,0.258044047,2360,-4.414528398,-1.354624985,3.059903413,E&E,,5.319668391,0.658507915,0.999383354
408,,299,,Ethylene,0.11,0.1,0,0.07,0.3474,0.289,3111,1.92,,,91.62,7.67,0.7,308,0.011235955,0.151728061,2361,-4.48863637,-1.88566543,2.60297094,E&E,,4.274730085,0.68189727,0.999044367
418,,309,C800-5,Ethane,0,0,0,0,0.3904,0.492,3067,2.1,,,91.88,7.52,0.61,308,0.006978152,0.184271817,2362,-4.964971164,-1.691343344,3.27362782,E&E,,4.335146711,0.68361,0.999290305
428,,319,,Ethylene,0.11,0.1,0,0.07,0.3474,0.289,3067,2.1,,,91.88,7.52,0.61,308,0.014904801,0.122690358,2363,-4.206071873,-2.098091514,2.107980359,E&E,,3.009859268,0.710374539,0.999394449
437,4,50,RX 1.5,Ethane,0,0,0,0,0.3904,0.492,1683,0.81,0.2,,,,,303,0.02,1.68,2364,-3.912023005,0.518793793,4.430816799,E&E,,7.836660884,0.268479892,0.935861526
445,,58,RX 0.8,Ethane,0,0,0,0,0.3904,0.492,1323,0.64,0.16,,,,,303,0.02,1.74,2365,-3.912023005,0.553885113,4.465908119,E&E,,6.537967862,0.253248983,0.974515309
454,,67,CGRAN,Ethane,0,0,0,0,0.3904,0.492,1378,0.99,0.54,,,,,303,0.04,1.36,2366,-3.218875825,0.3074847,3.526360525,E&E,,5.981612546,0.357606439,0.978527924
462,,75,CNR-115,Ethane,0,0,0,0,0.3904,0.492,1714,0.95,0.31,,,,,303,0.04,1.24,2367,-3.218875825,0.21511138,3.433987204,E&E,,6.978430858,0.36961366,0.958010293
470,,83,GAC 1240,Ethane,0,0,0,0,0.3904,0.492,982,0.56,0.2,,,,,303,0.04,2.81,2368,-3.218875825,1.033184483,4.252060308,E&E,,6.514051231,0.204503031,0.910284683
476,,89,RX 1.5,Propane,0,0,0,0,0.5313,1.05,1683,0.81,0.2,,,,,303,0.01,2.25,2369,-4.605170186,0.810930216,5.416100402,E&E,,9.804847216,0.236017325,0.919370648
484,,97,RX 0.8,Propane,0,0,0,0,0.5313,1.05,1323,0.64,0.16,,,,,303,0.05,4.33,2370,-2.995732274,1.465567542,4.461299816,E&E,,6.968812273,0.151695982,0.989626249
491,,104,CGRAN,Propane,0,0,0,0,0.5313,1.05,1378,0.99,0.54,,,,,303,0.03,2.84,2371,-3.506557897,1.043804052,4.550361949,E&E,,8.439207958,0.30061529,0.998219087
499,,112,CNR-115,Propane,0,0,0,0,0.5313,1.05,1714,0.95,0.31,,,,,303,0.01,0.95,2372,-4.605170186,-0.051293294,4.553876892,E&E,,10.92041415,0.410969899,0.974409451
508,,121,GAC 1240,Propane,0,0,0,0,0.5313,1.05,982,0.56,0.2,,,,,303,0.01,1.94,2373,-4.605170186,0.662687973,5.267858159,E&E,,8.376114179,0.276243166,0.984985417
515,5,41,TC,Ethane,0,0,0,0,0.3904,0.492,1500,1.3,0.52,0.78,,,,263,0.329,3.09,2374,-1.111697528,1.128171091,2.239868619,E&E,,4.918263785,0.359517318,0.996823809
526,,52,,Ethane,0,0,0,0,0.3904,0.492,1500,1.3,0.52,0.78,,,,273,0.342,2.421,2375,-1.072944542,0.884180678,1.95712522,E&E,,4.230845846,0.332539812,0.987597157
536,,0,C-PDA-2,Ethane,0,0,0,0,0.3904,0.492,2715,1.16,,,,,,298,0.038299298,0.981274146,2376,-3.262323705,-0.018903402,3.243420303,E&E,,8.1134874,0.56392733,0.995288629
545,,9,,Ethylene,0.11,0.1,0,0.07,0.3474,0.289,2715,1.16,,,,,,298,0.009569897,0.265749428,2377,-4.649132866,-1.325201413,3.323931454,E&E,,6.757120798,0.605302888,0.997648735
557,,21,C-PDA-3,Ethane,0,0,0,0,0.3904,0.492,3160,1.51,,,,,,298,0.015303933,0.314598802,2378,-4.179645392,-1.156457097,3.023188295,E&E,,6.740530977,0.63022931,0.997469333
570,,34,,Ethylene,0.11,0.1,0,0.07,0.3474,0.289,3160,1.51,,,,,,298,0.011508235,0.104704748,2379,-4.464692417,-2.256610812,2.208081605,E&E,,5.208157385,0.659356468,0.997929991
582,,46,C-PDA-4,Ethane,0,0,0,0,0.3904,0.492,3291,1.78,,,,,,298,0.007100512,0.189741919,2380,-4.947588442,-1.662090452,3.28549799,E&E,,5.88843518,0.657160114,0.999215815
594,,58,,Ethylene,0.11,0.1,0,0.07,0.3474,0.289,3291,1.78,,,,,,298,0.007125901,0.075998324,2381,-4.944019135,-2.577043987,2.366975147,E&E,,4.580892414,0.696075013,0.998138482
606,,70,C-PDA-5,Ethane,0,0,0,0,0.3904,0.492,2847,1.97,,,,,,298,0.010299106,0.208037825,2382,-4.575698206,-1.570035365,3.005662842,E&E,,4.991577494,0.665957487,0.999242439
618,,82,,Ethylene,0.11,0.1,0,0.07,0.3474,0.289,2847,1.97,,,,,,298,0.008658649,0.056737589,2383,-4.749196527,-2.869318349,1.879878178,E&E,,3.964305144,0.700997171,0.997701789
629,,93,C-PAD-3,Ethane,0,0,0,0,0.3904,0.492,3160,1.51,,,,,,273,0.030141844,1.129895934,2384,-3.501840907,0.122125534,3.623966442,E&E,,9.622297945,0.554474095,0.996112478
640,,104,,Ethylene,0.11,0.1,0,0.07,0.3474,0.289,3160,1.51,,,,,,273,0.035460993,0.903631633,2385,-3.339321978,-0.101333487,3.237988491,E&E,,7.751081795,0.592087587,0.998523985
651,,115,,Ethane,0,0,0,0,0.3904,0.492,3160,1.51,,,,,,288,0.035460993,0.803129121,2386,-3.339321978,-0.21923978,3.120082198,E&E,,7.566564019,0.612520551,0.997682811
661,,125,,Ethylene,0.11,0.1,0,0.07,0.3474,0.289,3160,1.51,,,,,,288,0.076241135,1.053360776,2387,-2.573854136,0.051985791,2.625839927,E&E,,6.100109931,0.635449324,0.997497733
670,,134,,Ethane,0,0,0,0,0.3904,0.492,3160,1.51,,,,,,313,0.028368794,0.401297266,2388,-3.562465529,-0.913052813,2.649412716,E&E,,5.096007927,0.685151584,0.99821741
679,,143,,Ethylene,0.11,0.1,0,0.07,0.3474,0.289,3160,1.51,,,,,,313,0.031914894,0.2504544,2389,-3.444682494,-1.384478412,2.060204081,E&E,,4.013799696,0.738989753,0.998935613
688,6,0,CMK-3,Ethane,0,0,0,0,0.3904,0.492,1182,1.19,,,,,,303,0.00736594,0.447468968,2390,-4.910888621,-0.804148089,4.106740532,E&E,,3.125933545,0.385167994,0.998193144
699,,11,,Ethane,0,0,0,0,0.3904,0.492,1182,1.19,,,,,,323,0.019179957,0.34991541,2391,-3.953889449,-1.050063838,2.903825611,E&E,,2.665396445,0.453936471,0.996645354
709,,21,,Ethane,0,0,0,0,0.3904,0.492,1182,1.19,,,,,,343,0.019275001,0.25258996,2392,-3.948946286,-1.375987818,2.572958467,E&E,,2.222536175,0.509449746,0.99720373
719,,31,,Ethylene,0.11,0.1,0,0.07,0.3474,0.289,1182,1.19,,,,,,303,0.024830346,0.563917349,2393,-3.695688754,-0.572847582,3.122841172,E&E,,2.909181915,0.417646959,0.998901652
729,,41,,Ethylene,0.11,0.1,0,0.07,0.3474,0.289,1182,1.19,,,,,,323,0.030822894,0.427547665,2394,-3.479497544,-0.8496895,2.629808044,E&E,,2.371198357,0.475156472,0.998826002
739,,51,,Ethylene,0.11,0.1,0,0.07,0.3474,0.289,1182,1.19,,,,,,343,0.019351037,0.174729599,2395,-3.945009273,-1.74451565,2.200493622,E&E,,1.949943116,0.548208298,0.997559783
766,,25,,Ethane,0,0,0,0,0.3904,0.492,645,0.287,0.073,0.214,,,,333,0.165,0.344,2398,-1.801809805,-1.067113622,0.734696183,E&E,,1.451730381,0.362296793,0.874852692
779,,83,pit-GAC,Ethylene,0.11,0.1,0,0.07,0.3474,0.289,645,0.287,0.073,0.214,,,,303,0.232,0.759,2399,-1.461017907,-0.275753502,1.185264406,E&E,,2.018691335,0.331488709,0.884570988
789,,96,,Ethylene,0.11,0.1,0,0.07,0.3474,0.289,645,0.287,0.073,0.214,,,,318,0.265,0.71,2400,-1.328025453,-0.342490309,0.985535144,E&E,,1.762245273,0.316368375,0.908457373
802,,109,,Ethylene,0.11,0.1,0,0.07,0.3474,0.289,645,0.287,0.073,0.214,,,,333,0.181,0.117,2401,-1.709258248,-2.145581344,-0.436323096,E&E,,1.367294023,0.453714561,0.873327731
816,8,38,BDH-AC,Ethane,0,0,0,0,0.3904,0.492,1220,0.534,0.055,0.479,,,,313,0.048879837,0.498880079,2402,-3.018390297,-0.695389535,2.323000763,E&E,,1.934578128,0.333246891,0.965047443
826,,48,,Ethane,0,0,0,0,0.3904,0.492,1220,0.534,0.055,0.479,,,,323,0.122199593,0.482354592,2403,-2.102099566,-0.729075768,1.373023798,E&E,,1.654740954,0.355512896,0.952777457
838,,60,,Ethane,0,0,0,0,0.3904,0.492,1220,0.534,0.055,0.479,,,,333,0.15885947,0.424210613,2404,-1.839735301,-0.857525219,0.982210083,E&E,,1.405770194,0.413799154,0.951954822
849,9,26,Co-NDPC-500,Acetylene,0.19,0.47,0.12,0.05,0.3044,0.07,720,0.64,0.31,0.33,67.3,21.18,11.52,298,0.022876221,0.792838875,2405,-3.777657308,-0.232135263,3.545522045,E&E,,4.099025883,0.391778221,0.995589774
861,,38,Co-NDPC-500,Ethane,0,0,0,0,0.3904,0.492,720,0.64,0.31,0.33,67.3,21.18,11.52,298,0.024716878,0.511508951,2406,-3.700268955,-0.670390193,3.029878761,E&E,,3.113560862,0.389771312,0.986272977
877,,54,Co-NDPC-500,Propane,0,0,0,0,0.5312,1.05,720,0.64,0.31,0.33,67.3,21.18,11.52,298,0.008743122,1.170076726,2407,-4.739487973,0.157069325,4.896557298,E&E,,3.806167359,0.194294734,0.962870012
891,,91,Co-NDPC-600,Acetylene,0.19,0.47,0.12,0.05,0.3044,0.07,911,0.54,0.1,0.44,70.06,18.2,11.74,298,0.021379981,1.001103808,2408,-3.845300282,0.0011032,3.846403482,E&E,,6.84858228,0.436753507,0.994113062
904,,104,Co-NDPC-600,Ethane,0,0,0,0,0.3904,0.492,911,0.54,0.1,0.44,70.06,18.2,11.74,298,0.009718173,0.692306597,2409,-4.633757643,-0.367726362,4.266031281,E&E,,6.085547732,0.381135853,0.987563025
918,,118,Co-NDPC-600,Propane,0,0,0,0,0.5312,1.05,911,0.54,0.1,0.44,70.06,18.2,11.74,298,0.011661808,2.417984961,2410,-4.451436086,0.882934532,5.334370619,E&E,,5.707459466,0.1706853,0.970834797
935,,156,Co-NDPC-700,Acetylene,0.19,0.47,0.12,0.05,0.3044,0.07,1149,1.58,1.12,0.46,74.99,14.15,10.86,298,0.034164477,0.972050506,2411,-3.376568852,-0.028347515,3.348221337,E&E,,6.026033691,0.468058262,0.993579515
947,,168,Co-NDPC-700,Ethane,0,0,0,0,0.3904,0.492,1149,1.58,1.12,0.46,74.99,14.15,10.86,298,0.016517059,0.691158226,2412,-4.103361554,-0.3693865,3.733975054,E&E,,5.427938524,0.400832565,0.986627808
961,,182,Co-NDPC-700,Propane,0,0,0,0,0.5312,1.05,1149,1.58,1.12,0.46,74.99,14.15,10.86,298,0.006103409,3.012233383,2413,-5.098907875,1.102681791,6.201589666,E&E,,7.610134972,0.149209476,0.968524057
975,,218,Co-NDPC-800,Acetylene,0.19,0.47,0.12,0.05,0.3044,0.07,1187,1.06,0.54,0.52,82.44,11.25,6.31,298,0.024890893,0.630142156,2414,-3.693253279,-0.461809841,3.231443438,E&E,,5.683011472,0.510795693,0.996167875
989,,232,Co-NDPC-800,Ethane,0,0,0,0,0.3904,0.492,1187,1.06,0.54,0.52,82.44,11.25,6.31,298,0.015973001,0.705494878,2415,-4.136855421,-0.348855768,3.787999653,E&E,,5.486618914,0.42561105,0.98981924
1002,,245,Co-NDPC-800,Propane,0,0,0,0,0.5312,1.05,1187,1.06,0.54,0.52,82.44,11.25,6.31,298,0.004214931,1.740551741,2416,-5.469122105,0.554202156,6.02332426,E&E,,6.423798515,0.205602835,0.965500396
1018,,279,Co-NDPC-900,Acetylene,0.19,0.47,0.12,0.05,0.3044,0.07,1168,1.13,0.62,0.51,77.53,19.12,3.35,298,0.026926648,0.6589071,2417,-3.614638847,-0.417172726,3.197466121,E&E,,6.075248546,0.536680477,0.996889584
1029,,290,Co-NDPC-900,Ethane,0,0,0,0,0.3904,0.492,1168,1.13,0.62,0.51,77.53,19.12,3.35,298,0.019498607,0.758856443,2418,-3.937412239,-0.275942659,3.661469581,E&E,,5.975367477,0.431735465,0.988393899
1041,,302,Co-NDPC-900,Propane,0,0,0,0,0.5312,1.05,1168,1.13,0.62,0.51,77.53,19.12,3.35,298,0.009285051,1.697784918,2419,-4.679349584,0.529324412,5.208673996,E&E,,7.266017946,0.222613292,0.957581957
1057,,338,Co-NDPC-500,Acetylene,0.19,0.47,0.12,0.05,0.3044,0.07,720,0.64,0.31,0.33,67.3,21.18,11.52,273,0.012302655,0.590574844,2420,-4.397940203,-0.526658904,3.871281299,E&E,,4.072639271,0.393990503,0.996120058
1069,,350,Co-NDPC-500,Ethane,0,0,0,0,0.3904,0.492,720,0.64,0.31,0.33,67.3,21.18,11.52,273,0.016328699,0.418843896,2421,-4.114831028,-0.870256991,3.244574037,E&E,,3.102059921,0.397706145,0.986505743
1081,,362,Co-NDPC-500,Propane,0,0,0,0,0.5312,1.05,720,0.64,0.31,0.33,67.3,21.18,11.52,273,0.004253355,0.947772985,2422,-5.460047214,-0.053640272,5.406406942,E&E,,3.78584616,0.193132945,0.95561432
1098,,403,Co-NDPC-600,Acetylene,0.19,0.47,0.12,0.05,0.3044,0.07,911,0.54,0.1,0.44,70.06,18.2,11.74,273,0.019533591,1.541991228,2423,-3.935619701,0.433074586,4.368694288,E&E,,8.178074777,0.344204933,0.985644313
1111,,416,Co-NDPC-600,Ethane,0,0,0,0,0.3904,0.492,911,0.54,0.1,0.44,70.06,18.2,11.74,273,0.007723558,1.250497328,2424,-4.863480173,0.223541334,5.087021507,E&E,,7.214912258,0.287109797,0.973064521
1125,,430,Co-NDPC-600,Propane,0,0,0,0,0.5312,1.05,911,0.54,0.1,0.44,70.06,18.2,11.74,273,0.009569063,2.294525801,2425,-4.649220027,0.8305262,5.479746227,E&E,,5.871983117,0.148587842,0.947243172
1139,,467,Co-NDPC-700,Acetylene,0.19,0.47,0.12,0.05,0.3044,0.07,1149,1.58,1.12,0.46,74.99,14.15,10.86,273,0.013157895,1.364672238,2426,-4.33073334,0.310914281,4.641647621,E&E,,8.15165115,0.355988713,0.990767303
1150,,478,Co-NDPC-700,Ethane,0,0,0,0,0.3904,0.492,1149,1.58,1.12,0.46,74.99,14.15,10.86,273,0.006578947,0.918815197,2427,-5.023880521,-0.084670268,4.939210252,E&E,,6.635590332,0.299065118,0.971583955
1162,,490,Co-NDPC-700,Propane,0,0,0,0,0.5312,1.05,1149,1.58,1.12,0.46,74.99,14.15,10.86,273,0.006578947,3.378274656,2428,-5.023880521,1.217365122,6.241245643,E&E,,7.794509927,0.134361974,0.963299444
1176,,527,Co-NDPC-800,Acetylene,0.19,0.47,0.12,0.05,0.3044,0.07,1187,1.06,0.54,0.52,82.44,11.25,6.31,273,0.02072128,1.231528134,2429,-3.876594075,0.208255784,4.084849859,E&E,,7.995528052,0.410585064,0.99137078
1190,,541,Co-NDPC-800,Ethane,0,0,0,0,0.3904,0.492,1187,1.06,0.54,0.52,82.44,11.25,6.31,273,0.014197218,0.95346885,2430,-4.254709236,-0.047648524,4.207060712,E&E,,6.882693311,0.341259464,0.96765923
1205,,556,Co-NDPC-800,Propane,0,0,0,0,0.5312,1.05,1187,1.06,0.54,0.52,82.44,11.25,6.31,273,0.010100215,2.63564232,2431,-4.595198607,0.969126917,5.564325524,E&E,,6.657502835,0.146502029,0.937740422
1220,,591,Co-NDPC-900,Acetylene,0.19,0.47,0.12,0.05,0.3044,0.07,1168,1.13,0.62,0.51,77.53,19.12,3.35,273,0.017857143,1.199714886,2432,-4.025351691,0.182083934,4.207435624,E&E,,8.740604972,0.426234626,0.993867821
1232,,603,Co-NDPC-900,Ethane,0,0,0,0,0.3904,0.492,1168,1.13,0.62,0.51,77.53,19.12,3.35,273,0.009453782,1.38554922,2433,-4.661340457,0.32609661,4.987437067,E&E,,7.499694067,0.320452249,0.987850136
1245,,616,Co-NDPC-900,Propane,0,0,0,0,0.5312,1.05,1168,1.13,0.62,0.51,77.53,19.12,3.35,273,0.007352941,2.685579232,2434,-4.912654886,0.987896433,5.900551319,E&E,,7.801021776,0.157864198,0.934167824
1260,10,0,G-BAG-G70-R,cyclopentane,0.26,0.1,0,0,0.7045,2.477,1339,0.536,0.16616,0.36984,,,,303,0.00182369,2.476795328,2435,-6.306893482,0.906965518,7.213859,E&E,,5.941153959,0.105008723,0.861819336
1269,,12,A-BAG-SP,cyclopentane,0.26,0.1,0,0,0.7045,2.477,1317,0.519,0.15051,0.36849,,,,303,0.004006919,3.161512963,2436,-5.519732578,1.151050699,6.670783277,E&E,,5.324243223,0.072933446,0.908189072
1279,,38,Chem-D,cyclopentane,0.26,0.1,0,0,0.7045,2.477,878,0.466,0.26562,0.20038,,,,303,0.006483268,1.85119457,2438,-5.038530624,0.615831144,5.654361768,E&E,,4.278551925,0.163172943,0.990674134
1292,11,0,HPC800-0.5,Propane,0,0,0,0,0.5312,1.05,3328,2.347,1.674,0.673,,4.68,0.77,298,0.023668639,1.74336279,2439,-3.743604354,0.555815886,4.29942024,E&E,,12.33408563,0.445773628,0.993739923
1302,,10,,Ethane,0,0,0,0,0.3904,0.492,3328,2.347,1.674,0.673,,4.68,0.77,298,0.019723866,0.365017864,2440,-3.925925911,-1.007808985,2.918116926,E&E,,6.775157351,0.685106494,0.999066048
1310,,25,HPC800-1.0,Propane,0,0,0,0,0.5312,1.05,3131,2.202,1.565,0.637,,5.63,1.72,298,0.012512584,1.194312796,2441,-4.381020434,0.177570954,4.558591388,E&E,,10.9713454,0.437079578,0.993012393
1322,,37,,Ethane,0,0,0,0,0.3904,0.492,3131,2.202,1.565,0.637,,5.63,1.72,298,0.021313224,0.312796209,2442,-3.848427567,-1.162203391,2.686224176,E&E,,5.706478269,0.712817477,0.999158595
1331,,54,HPC800-1.5,Propane,0,0,0,0,0.5312,1.05,2626,1.688,1.04,0.648,,6.29,1.73,298,0.012896825,1.508042895,2443,-4.350774091,0.410812714,4.761586806,E&E,,9.250914104,0.337078203,0.986848206
1341,,64,,Ethane,0,0,0,0,0.3904,0.492,2626,1.688,1.04,0.648,,6.29,1.73,298,0.021825397,0.434316354,2444,-3.824680995,-0.833982084,2.990698911,E&E,,5.739287565,0.618937263,0.998794709
1350,,80,HPC800,Propane,0,0,0,0,0.5312,1.05,3588,2.605,1.983,0.622,,3.51,,288,0.005070363,1.078379,2445,-5.284342777,0.075458988,5.359801764,E&E,,13.86170028,0.410385307,0.990561067
1363,,93,,Ehtane,0,0,0,0,0.3904,0.492,3588,2.605,1.983,0.622,,3.51,,288,0.017772174,0.413652203,2446,-4.03012133,-0.882729747,3.147391583,E&E,,7.482024362,0.652780715,0.998256519
1373,,113,,Propane,0,0,0,0,0.5312,1.05,3588,2.605,1.983,0.622,,3.51,,298,0.011887613,0.909030695,2447,-4.432258339,-0.095376417,4.336881922,E&E,,11.47859237,0.437008252,0.987300107
1388,,128,,Ethane,0,0,0,0,0.3904,0.492,3588,2.605,1.983,0.622,,3.51,,298,0.01375656,0.369412266,2448,-4.286239489,-0.995842006,3.290397483,E&E,,6.603741318,0.672629983,0.997603548
1397,,144,HPC800-0.5,Propane,0,0,0,0,0.5312,1.05,3328,2.347,1.674,0.673,,4.68,0.77,288,0.021276864,2.238048601,2449,-3.850134974,0.805604326,4.6557393,E&E,,15.36141422,0.430982227,0.991573933
1405,,152,,Ethane,0,0,0,0,0.3904,0.492,3328,2.347,1.674,0.673,,4.68,0.77,288,0.019156755,0.627214294,2450,-3.955099894,-0.46646702,3.488632873,E&E,,10.48292309,0.588677416,0.996835852
1413,,167,HPC800-1,Propane,0,0,0,0,0.5312,1.05,3131,2.202,1.565,0.637,,5.63,1.72,288,0.013371538,2.639434709,2451,-4.314626881,0.970564769,5.28519165,E&E,,14.4157381,0.346865001,0.995664493
1422,,176,,Ethane,0,0,0,0,0.3904,0.492,3131,2.202,1.565,0.637,,5.63,1.72,288,0.025787966,1.556006282,2452,-3.657847345,0.442122463,4.099969808,E&E,,8.535159529,0.527968882,0.995910161
1430,12,45,BDH-activatedcarbon,Ethane,0,0,0,0,0.3904,0.492,1220,0.534,0.055,0.479,,,,313,0.042735043,0.493167329,2453,-3.152736022,-0.706906754,2.445829269,E&E,,1.936743072,0.332045379,0.970385197
1440,,55,,Ethane,0,0,0,0,0.3904,0.492,1220,0.534,0.055,0.479,,,,323,0.145299145,0.48491064,2454,-1.928960591,-0.723790653,1.205169938,E&E,,1.680337476,0.359679562,0.939357846
1455,,70,,Ethane,0,0,0,0,0.3904,0.492,1220,0.534,0.055,0.479,,,,333,0.226495726,0.484827899,2455,-1.485029202,-0.723961299,0.761067902,E&E,,1.414728602,0.414171052,0.945240264
1469,13,0,MC-S-Ag-3,Propylene,0.1,0.08,0,0.07,0.4883,0.946,1193,0.58,0.15,0.43,,,,298,0.016320749,1.204634321,2456,-4.115318026,0.186176053,4.301494079,E&E,,5.645858509,0.29212749,0.974404019
1484,,15,,Propane,0,0,0,0,0.5312,1.05,1193,0.58,0.15,0.43,,,,298,0.013420118,0.863836854,2457,-4.311000331,-0.146371355,4.164628976,E&E,,4.949183402,0.310666967,0.977611245
1497,,28,,Ethylene,0.11,0.1,0,0.07,0.3474,0.289,1193,0.58,0.15,0.43,,,,298,0.012394744,0.380357023,2458,-4.390482762,-0.966644933,3.423837829,E&E,,3.393413151,0.467607063,0.999356493
1510,,41,,Ethane,0,0,0,0,0.3904,0.492,1193,0.58,0.15,0.43,,,,298,0.019949672,0.150446191,2459,-3.914542602,-1.894149794,2.020392808,E&E,,2.63412275,0.612752048,0.998140703
1522,14,0,Norit-GAC,Ethane,0,0,0,0,0.3904,0.492,1300,0.622,,,,,,298,0.013389063,0.511764706,2460,-4.313317111,-0.669890318,3.643426792,E&E,,4.48383364,0.442510664,0.993795652
1537,,15,,Propane,0,0,0,0,0.5312,1.05,1300,0.622,,,,,,298,0.010667356,1.332352941,2461,-4.540567014,0.286946508,4.827513522,E&E,,5.879189078,0.235714752,0.953840627
1553,,10,ANPC_1-800,Ethylene,0.11,0.1,0,0.07,0.3474,0.289,2836,1.35,0.827,0.523,92.19,5.88,1.93,298,0.023566308,0.611825217,2462,-3.747937213,-0.49130863,3.256628583,E&E,,5.872911546,0.57123726,0.997501682
1567,,24,,Ethane,0,0,0,0,0.3904,0.492,2836,1.35,0.827,0.523,92.19,5.88,1.93,298,0.011322374,0.428198559,2463,-4.48097454,-0.848168269,3.632806271,E&E,,7.048794048,0.546400659,0.996793362
1580,,37,,Propylene,0.1,0.08,0,0.07,0.4883,0.946,2836,1.35,0.827,0.523,92.19,5.88,1.93,298,0.031286326,3.088376351,2464,-3.464574141,1.1276455,4.592219641,E&E,,10.25549649,0.313209089,0.988882579
1592,,49,,Propane,0,0,0,0,0.5312,1.05,2836,1.35,0.827,0.523,92.19,5.88,1.93,298,0.046359656,3.363766007,2465,-3.071325691,1.213061182,4.284386873,E&E,,10.05353322,0.28864956,0.975153142
1607,,74,ANPC-2-700,Ethylene,0.11,0.1,0,0.07,0.3474,0.289,2729,1.5,1.3,0.2,85.16,9.52,5.32,298,0.049701474,0.692192609,2466,-3.001720683,-0.367891026,2.633829657,E&E,,4.778304974,0.573422836,0.997137161
1618,,85,,Ethane,0,0,0,0,0.3904,0.492,2729,1.5,1.3,0.2,85.16,9.52,5.32,298,0.023985199,0.490141474,2467,-3.730318362,-0.713061207,3.017257155,E&E,,5.035481232,0.556441823,0.997694546
1632,,99,,Propylene,0.1,0.08,0,0.07,0.4883,0.946,2729,1.5,1.3,0.2,85.16,9.52,5.32,298,0.015317054,1.772129448,2468,-4.178788432,0.572181901,4.750970334,E&E,,9.397624131,0.333273871,0.988375807
1646,,113,,Propane,0,0,0,0,0.5312,1.05,2729,1.5,1.3,0.2,85.16,9.52,5.32,298,0.014399413,1.556029794,2469,-4.240567834,0.442137573,4.682705407,E&E,,9.091906344,0.339368847,0.987323646
1660,,138,ANPC-2-800,Ethylene,0.11,0.1,0,0.07,0.3474,0.289,3177,2.18,2.14,0.04,94.94,3.63,1.42,298,0.027312864,0.328963051,2470,-3.600397476,-1.111809841,2.488587636,E&E,,4.982113332,0.676440921,0.998750236
1675,,153,,Ethane,0,0,0,0,0.3904,0.492,3177,2.18,2.14,0.04,94.94,3.63,1.42,298,0.04054332,0.686531585,2471,-3.205384259,-0.376103046,2.829281213,E&E,,6.317727634,0.663827125,0.999177439
1691,,169,,Propylene,0.1,0.08,0,0.07,0.4883,0.946,3177,2.18,2.14,0.04,94.94,3.63,1.42,298,0.029204578,2.116805721,2472,-3.533429805,0.749908217,4.283338022,E&E,,11.66936696,0.41253047,0.990763843
1709,,187,,Propane,0,0,0,0,0.5312,1.05,3177,2.18,2.14,0.04,94.94,3.63,1.42,298,0.014190477,1.444576877,2473,-4.255184202,0.36781646,4.623000662,E&E,,11.95149501,0.401985374,0.990744879
1728,,217,ANPC-1-600,Ethane,0,0,0,0,0.3904,0.492,1473,0.637,0.173,0.464,82.47,10.26,7.27,298,0.019608805,0.358238579,2474,-3.931776568,-1.026556093,2.905220475,E&E,,3.911093094,0.441382666,0.983774652
1742,,231,,Propylene,0.1,0.08,0,0.07,0.4883,0.946,1473,0.637,0.173,0.464,82.47,10.26,7.27,298,0.052609337,2.719177345,2475,-2.944861665,1.000329388,3.945191053,E&E,,5.348958541,0.197611536,0.974067936
1753,,242,,Propane,0,0,0,0,0.5312,1.05,1473,0.637,0.173,0.464,82.47,10.26,7.27,298,0.013209709,0.996834481,2476,-4.326803168,-0.003170539,4.323632629,E&E,,4.964390082,0.237171587,0.906971439
1765,,263,ANPC-1-700,Ethylene,0.11,0.1,0,0.07,0.3474,0.289,2266,1.03,0.384,0.646,85.78,9.82,4.4,298,0.049230769,0.936648143,2477,-3.01123646,-0.065447582,2.945788878,E&E,,5.259185708,0.515129696,0.996546289
1777,,275,,Ethane,0,0,0,0,0.3904,0.492,2266,1.03,0.384,0.646,85.78,9.82,4.4,298,0.015384615,0.405186702,2478,-4.17438727,-0.903407326,3.270979944,E&E,,5.845131573,0.517752106,0.994298597
1790,,288,,Propylene,0.1,0.08,0,0.07,0.4883,0.946,2266,1.03,0.384,0.646,85.78,9.82,4.4,298,0.048205128,3.154671606,2479,-3.032289869,1.148884404,4.181174273,E&E,,8.643860529,0.273664983,0.974074496
1802,,300,,Propane,0,0,0,0,0.5312,1.05,2266,1.03,0.384,0.646,85.78,9.82,4.4,298,0.013333333,1.292437685,2480,-4.317488114,0.256530113,4.574018227,E&E,,8.341134474,0.284668796,0.947847401
1818,,326,ANPC-2-600,Ethylene,0.11,0.1,0,0.07,0.3474,0.289,1502,0.76,0.37,0.39,82.96,8.67,8.3,298,0.014068677,0.266235584,2481,-4.263804419,-1.323373708,2.940430712,E&E,,3.071498722,0.429527638,0.991405532
1833,,341,,Propylene,0.1,0.08,0,0.07,0.4883,0.946,1502,0.76,0.37,0.39,82.96,8.67,8.3,298,0.011254122,1.207534158,2482,-4.487020775,0.188580394,4.675601169,E&E,,4.940596441,0.251303416,0.976799045
1846,,354,,Propane,0,0,0,0,0.5312,1.05,1502,0.76,0.37,0.39,82.96,8.67,8.3,298,0.015215803,0.996128451,2483,-4.185420719,-0.003879063,4.181541656,E&E,,4.547377966,0.267540729,0.961824989
1859,,378,ANPC-1-600,Ethylene,0.11,0.1,0,0.07,0.3474,0.289,1473,0.637,0.173,0.464,82.47,10.26,7.27,273,0.013048013,0.876733029,2484,-4.339119454,-0.131552747,4.207566707,E&E,,4.949804496,0.34172033,0.990738251
1873,,392,,Ethane,0,0,0,0,0.3904,0.492,1473,0.637,0.173,0.464,82.47,10.26,7.27,273,0.012099004,0.954695991,2485,-4.414632168,-0.046362323,4.368269844,E&E,,5.056054195,0.317089238,0.989148816
1889,,408,,Propylene,0.1,0.08,0,0.07,0.4883,0.946,1473,0.637,0.173,0.464,82.47,10.26,7.27,273,0.009996073,2.854838285,2486,-4.605562917,1.049015199,5.654578116,E&E,,6.079985901,0.137123789,0.972000166
1905,,424,,Propane,0,0,0,0,0.5312,1.05,1473,0.637,0.173,0.464,82.47,10.26,7.27,273,0.012853403,2.533251368,2487,-4.354146697,0.929503603,5.283650301,E&E,,5.411490905,0.136177135,0.945859808
1921,,450,ANPC_2-600,Ethylene,0.11,0.1,0,0.07,0.3474,0.289,1502,0.76,0.37,0.39,82.96,8.67,8.3,273,0.013658537,0.849297573,2488,-4.293390562,-0.163345655,4.130044907,E&E,,4.904340401,0.347160656,0.99162572
1933,,462,,Propylene,0.1,0.08,0,0.07,0.4883,0.946,1502,0.76,0.37,0.39,82.96,8.67,8.3,273,0.011707317,2.360153257,2489,-4.447541242,0.858726556,5.306267798,E&E,,5.802245741,0.18208415,0.99007626
1944,,473,,Propane,0,0,0,0,0.5312,1.05,1502,0.76,0.37,0.39,82.96,8.67,8.3,273,0.012682927,2.083014049,2490,-4.367498534,0.733815907,5.101314441,E&E,,5.195843314,0.177170103,0.981211768
1957,,496,ANPC-1-700,Ethylene,0.11,0.1,0,0.07,0.3474,0.289,2266,1.03,0.384,0.646,85.78,9.82,4.4,273,0.018784073,0.80857656,2491,-3.974745927,-0.212479911,3.762266016,E&E,,7.26267958,0.448262482,0.99063835
1970,,509,,Ethane,0,0,0,0,0.3904,0.492,2266,1.03,0.384,0.646,85.78,9.82,4.4,273,0.015087123,0.985426977,2492,-4.193913692,-0.014680252,4.17923344,E&E,,8.023869764,0.410568976,0.988311908
1985,,524,,Propylene,0.1,0.08,0,0.07,0.4883,0.946,2266,1.03,0.384,0.646,85.78,9.82,4.4,273,0.034309895,4.856970511,2493,-3.372321484,1.580414892,4.952736376,E&E,,10.29365927,0.196521194,0.98154957
1999,,538,,Propane,0,0,0,0,0.5312,1.05,2266,1.03,0.384,0.646,85.78,9.82,4.4,273,0.015448135,3.311791399,2494,-4.170266975,1.197489251,5.367756226,E&E,,9.610161259,0.19396707,0.950911042
2013,,560,ANPC-2-700,Ethylene,0.11,0.1,0,0.07,0.3474,0.289,2729,1.5,1.3,0.2,85.16,9.52,5.32,273,0.005543057,0.219923503,2495,-5.195209073,-1.514475505,3.680733568,E&E,,6.746291558,0.498312776,0.996680769
2025,,572,,Ethane,0,0,0,0,0.3904,0.492,2729,1.5,1.3,0.2,85.16,9.52,5.32,273,0.01383119,0.628705341,2496,-4.280829059,-0.464092588,3.816736471,E&E,,6.975972848,0.501220402,0.995288425
2039,,586,,Propylene,0.1,0.08,0,0.07,0.4883,0.946,2729,1.5,1.3,0.2,85.16,9.52,5.32,273,0.012168273,2.877748533,2497,-4.408923266,1.057008229,5.465931495,E&E,,11.88593249,0.280168387,0.993334762
2053,,600,,Propane,0,0,0,0,0.5312,1.05,2729,1.5,1.3,0.2,85.16,9.52,5.32,273,0.014906135,2.688976771,2498,-4.205982422,0.989160739,5.195143161,E&E,,11.53025601,0.278672016,0.986191488
2070,,626,ANPC-1-800,Ethylene,0.11,0.1,0,0.07,0.3474,0.289,2836,1.35,0.827,0.523,92.19,5.88,1.93,273,0.017275251,0.786516854,2499,-4.058480376,-0.240141128,3.818339249,E&E,,8.28226661,0.496097909,0.994836731
2080,,636,,Ethane,0,0,0,0,0.3904,0.492,2836,1.35,0.827,0.523,92.19,5.88,1.93,273,0.010602187,1.066167291,2500,-4.546694975,0.064070247,4.610765222,E&E,,9.73468046,0.43771145,0.992185246
2093,,649,,Propylene,0.1,0.08,0,0.07,0.4883,0.946,2836,1.35,0.827,0.523,92.19,5.88,1.93,273,0.001065828,1.415730337,2501,-6.844003011,0.347645537,7.191648548,E&E,,12.57700133,0.250725531,0.976009777
2105,,661,,Propane,0,0,0,0,0.5312,1.05,2836,1.35,0.827,0.523,92.19,5.88,1.93,273,0.011722918,3.47815231,2502,-4.446209545,1.246501207,5.692710752,E&E,4825,12.07441567,0.219955148,0.972592516
2120,,685,ANPC-2-800,Ethylene,0.11,0.1,0,0.07,0.3474,0.289,3177,2.18,2.14,0.04,94.94,3.63,1.42,273,0.007935026,0.134171013,2503,-4.836468647,-2.008640076,2.827828571,E&E,4826,7.491817105,0.600772006,0.997583343
2132,,697,,Ethane,0,0,0,0,0.3904,0.492,3177,2.18,2.14,0.04,94.94,3.63,1.42,273,0.014883088,0.605263343,2504,-4.207529776,-0.502091639,3.705438137,E&E,4827,9.336772939,0.560607516,0.996362803
2145,,710,,Propylene,0.1,0.08,0,0.07,0.4883,0.946,3177,2.18,2.14,0.04,94.94,3.63,1.42,273,0.015648231,2.49023916,2505,-4.157397423,0.912378754,5.069776177,E&E,4828,15.51874944,0.3525532,0.990359148
2160,,725,,Propane,0,0,0,0,0.5312,1.05,3177,2.18,2.14,0.04,94.94,3.63,1.42,273,0.010612325,2.737196487,2506,-4.545739206,1.006934217,5.552673423,E&E,4829,15.73853182,0.33062078,0.994875312
2174,,748,ANPC-1-600,Ethylene,0.11,0.1,0,0.07,0.3474,0.289,1473,0.637,0.173,0.464,82.47,10.26,7.27,323,0.016083254,0.155666252,2507,-4.129976642,-1.860040977,2.269935665,E&E,4830,2.757546323,0.554738693,0.993858581
2187,,761,,Ethane,0,0,0,0,0.3904,0.492,1473,0.637,0.173,0.464,82.47,10.26,7.27,323,0.013245033,0.242839352,2508,-4.324132656,-1.415355155,2.908777501,E&E,4831,2.931097431,0.492456685,0.994263752
2200,,774,,Propylene,0.1,0.08,0,0.07,0.4883,0.946,1473,0.637,0.173,0.464,82.47,10.26,7.27,323,0.013245033,1.151930262,2509,-4.324132656,0.141439024,4.46557168,E&E,4832,4.623449527,0.27282555,0.978397038
2213,,787,,Propane,0,0,0,0,0.5312,1.05,1473,0.637,0.173,0.464,82.47,10.26,7.27,323,0.016083254,1.052303861,2510,-4.129976642,0.050981913,4.180958555,E&E,4833,4.176916815,0.257209228,0.967781782
2229,,811,ANPC-2-600,Ethylene,0.11,0.1,0,0.07,0.3474,0.289,1502,0.76,0.37,0.39,82.96,8.67,8.3,323,0.014974479,0.158884488,2511,-4.201407956,-1.839577834,2.361830122,E&E,4834,2.554823929,0.551026851,0.994497626
2243,,825,,Ethane,0,0,0,0,0.3904,0.492,1502,0.76,0.37,0.39,82.96,8.67,8.3,323,0.017790124,0.250744494,2512,-4.029111802,-1.38332081,2.645790992,E&E,4835,2.676262983,0.506542443,0.99586539
2256,,838,,Propylene,0.1,0.08,0,0.07,0.4883,0.946,1502,0.76,0.37,0.39,82.96,8.67,8.3,323,0.016075358,1.059599545,2513,-4.130467723,0.057891049,4.188358772,E&E,4836,4.482570156,0.287641687,0.985496845
2270,,852,,Propane,0,0,0,0,0.5312,1.05,1502,0.76,0.37,0.39,82.96,8.67,8.3,323,0.015118519,0.930940663,2514,-4.191834869,-0.071559738,4.120275131,E&E,4837,4.081623935,0.287695737,0.983365949
2284,,876,ANPC-1-700,Ethylene,0.11,0.1,0,0.07,0.3474,0.289,2266,1.03,0.384,0.646,85.78,9.82,4.4,323,0.017560074,0.197690664,2515,-4.04212748,-1.621051772,2.421075708,E&E,4838,3.729260573,0.627437652,0.99808532
2295,,887,,Ethane,0,0,0,0,0.3904,0.492,2266,1.03,0.384,0.646,85.78,9.82,4.4,323,0.012939002,0.311928367,2516,-4.34750913,-1.164981709,3.182527421,E&E,4839,4.389758552,0.575270884,0.997559403
2307,,899,,Propylene,0.1,0.08,0,0.07,0.4883,0.946,2266,1.03,0.384,0.646,85.78,9.82,4.4,323,0.028650647,1.984818878,2517,-3.552579255,0.685527665,4.23810692,E&E,4840,7.719807243,0.332575591,0.987473089
2319,,911,,Propane,0,0,0,0,0.5312,1.05,2266,1.03,0.384,0.646,85.78,9.82,4.4,323,0.013863216,1.205444463,2518,-4.278516258,0.186848348,4.465364606,E&E,4841,7.520442741,0.337795929,0.98162088
2332,,932,ANPC-2-700,Ethylene,0.11,0.1,0,0.07,0.3474,0.289,2729,1.5,1.3,0.2,85.16,9.52,5.32,323,0.046072032,0.334232966,2519,-3.0775492,-1.095917026,1.981632174,E&E,4842,3.095559556,0.65914608,0.99798449
2342,,942,,Ethane,0,0,0,0,0.3904,0.492,2729,1.5,1.3,0.2,85.16,9.52,5.32,323,0.017444491,0.141769767,2520,-4.048731357,-1.953550896,2.095180461,E&E,4843,3.502527804,0.659783851,0.998125984
2354,,954,,Propylene,0.1,0.08,0,0.07,0.4883,0.946,2729,1.5,1.3,0.2,85.16,9.52,5.32,323,0.016583802,0.689604586,2521,-4.09932885,-0.37163691,3.72769194,E&E,4844,7.143211734,0.437267293,0.986221043
2369,,969,,Propane,0,0,0,0,0.5312,1.05,2729,1.5,1.3,0.2,85.16,9.52,5.32,323,0.01356991,0.851954002,2522,-4.299900468,-0.160222742,4.139677726,E&E,4845,6.939369561,0.406307752,0.991459343
2384,,992,ANPC-1-800,Ethylene,0.11,0.1,0,0.07,0.3474,0.289,2836,1.35,0.827,0.523,92.19,5.88,1.93,323,0.036303297,0.299032585,2523,-3.315846704,-1.207202733,2.108643971,E&E,4846,4.052553092,0.697678774,0.998139264
2394,,1002,,Ethane,0,0,0,0,0.3904,0.492,2836,1.35,0.827,0.523,92.19,5.88,1.93,323,0.010848781,0.298740377,2524,-4.523702511,-1.208180387,3.315522124,E&E,4847,5.064427995,0.609831763,0.998729521
2405,,1013,,Propylene,0.1,0.08,0,0.07,0.4883,0.946,2836,1.35,0.827,0.523,92.19,5.88,1.93,323,0.017124284,1.171261397,2525,-4.067257682,0.158081285,4.225338967,E&E,4848,9.231137047,0.395157892,0.986760427
2419,,1027,,Propane,0,0,0,0,0.5312,1.05,2836,1.35,0.827,0.523,92.19,5.88,1.93,323,0.014379622,1.343423767,2526,-4.241943245,0.295221405,4.53716465,E&E,4849,9.257792941,0.358743674,0.984213026
2436,,1052,ANPC-2-800,Ethylene,0.11,0.1,0,0.07,0.3474,0.289,3177,2.18,2.14,0.04,94.94,3.63,1.42,323,0.021555079,0.110204082,2527,-3.83714379,-2.205421345,1.631722445,E&E,4850,3.098730162,0.755547649,0.99832392
2446,,1062,,Ethane,0,0,0,0,0.3904,0.492,3177,2.18,2.14,0.04,94.94,3.63,1.42,323,0.012716215,0.171428571,2528,-4.364877325,-1.763588592,2.601288733,E&E,4851,3.858994695,0.743185048,0.998434873
2459,,1075,,Propylene,0.1,0.08,0,0.07,0.4883,0.946,3177,2.18,2.14,0.04,94.94,3.63,1.42,323,0.010712116,0.551020408,2529,-4.536379837,-0.595983432,3.940396405,E&E,4852,8.484306192,0.509850745,0.994933304
2473,,1089,,Propane,0,0,0,0,0.5312,1.05,3177,2.18,2.14,0.04,94.94,3.63,1.42,323,0.010690753,0.746938776,2530,-4.538376094,-0.291772058,4.246604037,E&E,4853,8.795151885,0.472910856,0.99513519
2487,15,0,FAU-ZTC,Ethane,0,0,0,0,0.3904,0.492,2700,,,1.1,94.8,3.7,,303,0.284976959,1.797235023,2531,-1.255346949,0.586249386,1.841596335,E&E,4854,5.043460697,0.424670366,0.958386537
2494,,7,,Ethylene,0.11,0.1,0,0.07,0.3474,0.289,2700,,,1.1,94.8,3.7,,303,0.203317972,1.175115207,2532,-1.592984159,0.161366192,1.754350351,E&E,4855,4.095213356,0.481284674,0.98422387
2501,,14,EMT-ZTC,Ethane,0,0,0,0,0.3904,0.492,2980,,,1.3,93.8,4.3,,303,0.194794322,1.952129342,2533,-1.635811037,0.668920747,2.304731784,E&E,4856,5.96752532,0.423885101,0.968001139
2508,,21,,Ethylene,0.11,0.1,0,0.07,0.3474,0.289,2980,,,1.3,93.8,4.3,,303,0.396286443,1.392584048,2534,-0.925617989,0.331161049,1.256779038,E&E,4857,4.261668811,0.503788696,0.961957776
2515,,28,BETA-ZTC,Ethane,0,0,0,0,0.3904,0.492,3200,,,1.4,91.1,3.6,,303,0.2,1.995412844,2535,-1.609437912,0.690850968,2.300288881,E&E,4858,6.637756896,0.350497809,0.926170877
2523,,36,,Ethylene,0.11,0.1,0,0.07,0.3474,0.289,3200,,,1.4,91.1,3.6,,303,0.2,1.032110092,2536,-1.609437912,0.031605339,1.641043252,E&E,4859,4.409155469,0.447464899,0.959430744
2530,,43,FAU-ZTC,Ethane,0,0,0,0,0.3904,0.492,2700,,,1.1,94.8,3.7,,323,1.06557377,3.091581125,2537,0.063513406,1.128682651,1.065169245,E&E,4860,3.414390439,0.521982231,0.987194832
2537,,50,,Ethylene,0.11,0.1,0,0.07,0.3474,0.289,2700,,,1.1,94.8,3.7,,323,0.245901639,0.422284357,2538,-1.402823663,-0.862076359,0.540747304,E&E,4861,2.615632927,0.571106261,0.983602759
2545,,58,EMT-ZTC,Ethane,0,0,0,0,0.3904,0.492,2980,,,1.3,93.8,4.3,,323,0.994522752,3.925233645,2539,-0.005492303,1.367425877,1.37291818,E&E,4862,4.674694564,0.431232759,0.975193433
2552,,65,,Ethylene,0.11,0.1,0,0.07,0.3474,0.289,2980,,,1.3,93.8,4.3,,323,0.99088402,2.593457944,2540,-0.009157785,0.952992099,0.962149883,E&E,4863,3.213009662,0.54971285,0.986155189
