Repository: cwrukaizhang/gas-adsorption-modeling-on-gac

File: CO2_adsorption/new_data/Hydrogen-fitting-01-10-2022.csv (part 1 of 3)
,Literature,Unnamed: 1,GAC,GAS,E,S,A,B,V,L,BET,Vt,Vmeso,Vmic,%C,%O,%N,Temp(K),Pressure,Adsorp(mmol/g),Index,K,n,R2,Excluded,P1,P2,P3,P4,P5
0,1,0,10Xc-80,Hydrogen,0,0,0,0,0.1086,-1.2,1303,0.88,0.55,0.33,80.72,18.92,,77,0.571164778,2.467866324,3603,4.90535861,0.402193983,0.982214564,1,0.571164778,1.990296535,10.03150005,17.64365111,20.18067273
9,,9,10Xc-75,Hydrogen,0,0,0,0,0.1086,-1.2,2366,1.44,0.75,0.69,88.88,10.66,,77,0.575690648,4.395886889,3604,9.173495926,0.382057911,0.978376898,1,0.575690648,3.984032731,6.103045005,18.09406568,19.99818965
20,,20,10Xc-70,Hydrogen,0,0,0,0,0.1086,-1.2,3331,1.94,0.94,1,89.16,9.01,,77,0.145914045,1.311053985,3605,9.412933441,0.397401954,0.987794975,1,0.145914045,0.295448785,4.056446649,10.1987762,20.07350013
33,,33,10Xc-60,Hydrogen,0,0,0,0,0.1086,-1.2,2236,1.35,0.68,0.67,87.11,11.97,,77,0.649190774,5.706940874,3606,8.679225526,0.367612859,0.986957529,,0.649190774,1.007458634,7.227814186,12.02469315,19.78022376
43,2,0,Pd-ACF,Hydrogen,0,0,0,0,0.1086,-1.2,1990,0.91,0.08,0.83,,,,298,0.118483412,0.077223306,3607,0.13251099,0.750434578,0.996402561,,0.118483412,2.014218009,8.886255924,15.87677725,19.54976303
53,,10,ACF,Hydrogen,0,0,0,0,0.1086,-1.2,1996,0.86,0.06,0.8,,,,298,0.710900474,0.029516309,3608,0.062993606,0.911911093,0.998709768,,0.710900474,8.234597156,13.74407583,16.82464455,19.66824645
62,3,0,B/N-CMK-3,Hydrogen,0,0,0,0,0.1086,-1.2,1215,0.62,,,,,,298,6.037132493,0.232323232,3609,0.067459988,0.81073466,0.995230624,,6.037132493,21.70007637,63.21926308,88.7089538,100.7980145
70,,8,CMK-3,Hydrogen,0,0,0,0,0.1086,-1.2,1260,1.25,,,,,,298,5.85242459,0.141414141,3610,0.040222972,0.826766775,0.998143936,,5.85242459,20.76794578,61.74684994,81.19940817,97.63220695
77,,15,Ru-B/N-CMK-3,Hydrogen,0,0,0,0,0.1086,-1.2,953,0.48,,,,,,298,101.9768996,1.797979798,3611,0.453582673,0.495429209,-1.30069892,,19.77010424,40.06866086,60.71768143,98.91588865,101.9768996
83,4,0,M2849,Hydrogen,0,0,0,0,0.1086,-1.2,2849,1.31,0.34,0.97,,,,77,1.023391813,15.20891365,3612,17.62352414,0.138911926,0.892450274,1,1.023391813,3.65497076,13.15789474,25.58479532,77.77777778
92,,9,T3220,Hydrogen,0,0,0,0,0.1086,-1.2,3220,1.5,0.48,1.02,,,,77,2.046783626,18.23119777,3613,18.24767415,0.118477873,0.905703319,1,2.046783626,13.01169591,26.31578947,38.01169591,79.23976608
101,,18,M2029,Hydrogen,0,0,0,0,0.1086,-1.2,2029,0.83,0.08,0.75,,,,77,0.877192982,13.94150418,3614,16.33259732,0.105178745,0.869210142,1,0.877192982,2.339181287,40.64327485,52.33918129,78.50877193
110,,27,M1149,Hydrogen,0,0,0,0,0.1086,-1.2,1149,0.45,0.01,0.44,,,,77,1.023391813,11.01671309,3615,12.11441858,0.068717116,0.749813331,1,1.023391813,3.362573099,8.479532164,25.73099415,78.3625731
119,5,0,KUA6,Hydrogen,0,0,0,0,0.1086,-1.2,3808,,,1.27,,,,77,0.969084972,11.39344262,3616,13.41966707,0.213523832,0.959668474,,0.969084972,5.938321036,14.98996919,19.82616068,40.09678259
127,,8,KUA5,Hydrogen,0,0,0,0,0.1086,-1.2,3183,,,1.1,,,,77,0.812747098,12.45901639,3617,14.19822557,0.181154526,0.975052601,,0.812747098,2.79750363,5.785760453,14.83908741,39.79292052
135,,16,AX21,Hydrogen,0,0,0,0,0.1086,-1.2,2513,,,0.93,,,,77,0.818622884,10.16393443,3618,11.8865088,0.204138358,0.978084658,,0.818622884,2.880184332,5.791846088,14.76920752,40.10580612
143,,24,H1,Hydrogen,0,0,0,0,0.1086,-1.2,2122,,,0.92,,,,77,1.049877028,9.836065574,3619,11.02068529,0.173798896,0.948938298,,1.049877028,2.730771491,6.027297222,19.84357819,40.04096262
151,,32,KUA4,Hydrogen,0,0,0,0,0.1086,-1.2,1953,,,0.87,,,,77,0.822610024,8.606557377,3620,10.24361024,0.176238273,0.94680908,,0.822610024,9.71288392,14.62567047,20.00096531,40.12070543
159,,40,KUA2,Hydrogen,0,0,0,0,0.1086,-1.2,1330,,,0.58,,,,77,0.82449867,7.868852459,3621,8.686613032,0.151136112,0.969166734,,0.82449867,3.045755584,5.883970017,20.01040853,39.90057331
167,,48,KUA1,Hydrogen,0,0,0,0,0.1086,-1.2,1058,,,0.51,,,,77,0.598700612,6.06557377,3622,6.796450156,0.153274659,0.99395307,,0.598700612,5.583465539,9.805847246,29.77134799,39.83111313
175,,56,A-NF,Hydrogen,0,0,0,0,0.1086,-1.2,265,,,0.11,,,,77,0.835830542,3.442622951,3623,3.888063499,0.285649714,0.991293748,,0.835830542,2.75175644,20.02153056,30.08129569,40.06404607
181,,62,NF,Hydrogen,0,0,0,0,0.1086,-1.2,150,,,0.07,,,,77,0.843594974,0.409836066,3624,0.483901345,0.469807429,0.971434144,,0.843594974,9.980861726,14.81894185,20.04104656,40.00759655
189,6,0,NCX950-II,Hydrogen,0,0,0,0,0.1086,-1.2,1602,1.01,0.35,0.66,95.32,,4.67,77,0.958083832,8.205741627,3625,8.651543712,0.226817066,0.99451156,,0.958083832,1.616766467,7.155688623,12.48502994,14.49101796
199,,10,NCX950,Hydrogen,0,0,0,0,0.1086,-1.2,1357,0.7,0.24,0.46,93.64,,5.48,77,0.688622754,8.624401914,3626,9.807087936,0.153351683,0.968034826,,0.688622754,1.347305389,6.796407186,12.15568862,14.97005988
209,,20,NCX850-II,Hydrogen,0,0,0,0,0.1086,-1.2,1160,0.55,0.15,0.4,90.49,,7.07,77,0.149700599,5.233253589,3627,8.138276416,0.171581354,0.979566753,,0.149700599,1.19760479,4.670658683,11.04790419,14.88023952
220,,31,NCX850,Hydrogen,0,0,0,0,0.1086,-1.2,1170,0.55,0.14,0.41,92.37,,6.01,77,0.329341317,7.284688995,3628,9.161511816,0.111699,0.907111833,,0.329341317,3.113772455,4.550898204,9.700598802,14.94011976
232,,43,NCX750,Hydrogen,0,0,0,0,0.1086,-1.2,826,0.39,0.1,0.29,94.47,,4.55,77,0.149700599,4.982057416,3629,7.75357838,0.122535357,0.880611996,,0.149700599,1.107784431,2.005988024,5.299401198,14.94011976
245,,56,NCX-650,Hydrogen,0,0,0,0,0.1086,-1.2,704,0.34,0.09,0.25,93.61,,4.44,77,0.149700599,4.437799043,3630,6.833732054,0.12978482,0.936082608,,0.149700599,0.359281437,7.425149701,10.56886228,14.94011976
258,,69,CX950,Hydrogen,0,0,0,0,0.1086,-1.2,787,0.37,0.09,0.28,,,,77,0.149700599,6.531100478,3631,8.003294862,0.075791424,0.946258021,,0.149700599,1.467065868,2.604790419,3.622754491,14.8502994
270,,81,CX850,Hydrogen,0,0,0,0,0.1086,-1.2,771,0.36,0.09,0.27,98.97,,0.33,77,0.179640719,4.102870813,3632,7.100984287,0.122721477,0.762535136,,0.179640719,4.161676647,5.808383234,13.0239521,14.76047904
282,,93,CX650,Hydrogen,0,0,0,0,0.1086,-1.2,663,0.32,0.07,0.25,,,,77,0.209580838,5.526315789,3633,7.236485646,0.093518101,0.916250875,,0.209580838,1.976047904,5,9.850299401,14.58083832
294,,105,CX950,Hydrogen,0,0,0,0,0.1086,-1.2,787,0.37,0.09,0.28,,,,308,1.12704918,0.252325581,3634,0.310933294,0.381187216,0.990574221,,1.12704918,8.913934426,13.42213115,18.95491803,49.07786885
305,,116,NCX950,Hydrogen,0,0,0,0,0.1086,-1.2,1357,0.7,0.24,0.46,93.64,,5.48,308,1.12704918,0.195348837,3635,0.177051685,0.532739957,0.999063837,,1.12704918,10.45081967,27.35655738,32.68442623,49.59016393
316,,127,NCX850,Hydrogen,0,0,0,0,0.1086,-1.2,1170,0.55,0.14,0.41,92.37,,6.01,308,0.307377049,0.01627907,3636,0.214127438,0.459805417,0.989516791,,0.307377049,6.045081967,9.528688525,26.53688525,48.05327869
327,,138,NCX950-ii,Hydrogen,0,0,0,0,0.1086,-1.2,1602,1.01,0.35,0.66,95.32,,4.67,308,3.176229508,0.390697674,3637,0.226544709,0.432931443,0.998216706,,3.176229508,31.04508197,35.24590164,39.95901639,48.56557377
339,,150,NCX750,Hydrogen,0,0,0,0,0.1086,-1.2,826,0.39,0.1,0.29,94.47,,4.55,308,2.049180328,0.227906977,3638,0.182506086,0.454991261,0.998010073,,2.049180328,4.405737705,13.83196721,44.15983607,49.69262295
351,,162,NCX850-II,Hydrogen,0,0,0,0,0.1086,-1.2,1160,0.55,0.15,0.4,90.49,,7.07,308,1.12704918,0.126162791,3639,0.181972655,0.382648301,0.977665595,,1.12704918,13.21721311,24.18032787,30.6352459,48.7704918
362,,173,NCX650,Hydrogen,0,0,0,0,0.1086,-1.2,704,0.34,0.09,0.25,93.61,,4.44,308,2.151639344,0.19127907,3640,0.163109778,0.341066729,0.989167443,,2.151639344,17.82786885,28.07377049,42.93032787,49.69262295
373,7,0,NAC-1.5-700,Hydrogen,0,0,0,0,0.1086,-1.2,2386,1.16,0.47,0.69,70.7,,11.9,77,0.01084333,1.649280117,3641,12.29010484,0.403472003,0.996638986,,0.01084333,0.040621436,0.246055829,0.867602307,1.011306159
383,,10,NAC-1.5-650,Hydrogen,0,0,0,0,0.1086,-1.2,1342,0.65,0.15,0.5,64.5,8.3,18,77,0.013113918,2.77537109,3642,12.40799643,0.306146023,0.995393647,,0.013113918,0.034460839,0.229289719,0.463992609,1.009216765
394,,21,NAC-1.5-600,Hydrogen,0,0,0,0,0.1086,-1.2,1317,0.64,0.21,0.43,56.5,9.2,22.3,77,0.013159216,3.097088616,3643,15.0890352,0.324851288,0.993769739,,0.013159216,0.26125914,0.53404675,0.787690078,1.020139368
406,,33,NAC-1.5-500,Hydrogen,0,0,0,0,0.1086,-1.2,526,0.26,0.1,0.16,60.3,10.1,25.2,77,0.017264394,2.252739377,3644,7.368325419,0.278819983,0.997895695,,0.017264394,0.233077806,0.393689326,0.539493895,1.010643668
417,8,0,CNX-1-AC,Hydrogen,0,0,0,0,0.1086,-1.2,2864,1.43,0.42,1.01,88.45,10.2,0.46,77,0.969741095,12.26218097,3645,13.56018588,0.285555173,0.992429851,,0.969741095,2.023342208,8.063631858,11.95505243,20.00368423
426,,9,CNX-2,Hydrogen,0,0,0,0,0.1086,-1.2,2700,1.42,0.35,1.07,78.19,12.78,6.47,77,1.046495818,11.20649652,3646,12.30237717,0.308171243,0.992350067,,1.046495818,1.987026259,5.98774556,13.95874543,20.08035123
435,,18,CNX-1,Hydrogen,0,0,0,0,0.1086,-1.2,1803,0.93,0.19,0.74,77.38,15.31,5.27,77,1.04868881,9.176334107,3647,9.954619262,0.298187799,0.991344954,,1.04868881,4.104053088,7.956964724,11.96215773,20.0873688
442,9,0,AG-4-700,Hydrogen,0,0,0,0,0.1086,-1.2,2264,1.02,0.1,0.92,,,,77,0.299401198,8.340646294,3648,13.21066164,0.1712992,0.934437566,,0.299401198,1.19760479,21.25748503,27.84431138,42.66467066
452,,10,AU-4-700,Hydrogen,0,0,0,0,0.1086,-1.2,2137,0.95,0.08,0.87,,,,77,1.497005988,13.01190722,3649,13.39257352,0.1555205,0.940733268,,1.497005988,8.982035928,21.25748503,33.23353293,38.62275449
461,,19,CO-4-700,Hydrogen,0,0,0,0,0.1086,-1.2,2159,0.98,0.11,0.87,,,,77,0.598802395,4.892800606,3650,9.604191373,0.247639027,0.869204369,1,0.598802395,11.9760479,18.11377246,23.95209581,31.73652695
469,,27,LE-4-700,Hydrogen,0,0,0,0,0.1086,-1.2,1983,0.9,0.09,0.81,,,,77,0.149700599,5.610546149,3651,11.19632154,0.206544035,0.917893913,,0.149700599,0.598802395,2.095808383,27.99401198,32.93413174
480,10,0,CMK-3,Hydrogen,0,0,0,0,0.1086,-1.2,984,1.09,0.72,0.37,,,,77,0.021955139,1.374072884,3652,5.286364062,0.276349911,0.953527162,,0.021955139,0.363922274,0.82374617,0.909912805,0.985307539
492,,12,C1223-2,Hydrogen,0,0,0,0,0.1086,-1.2,1814,1.76,1.07,0.69,,,,77,0.036557619,2.175563982,3653,9.705394532,0.367164721,0.982174395,,0.036557619,0.083741457,0.289170255,0.510439831,0.979411702
505,,25,C1223-4,Hydrogen,0,0,0,0,0.1086,-1.2,2110,2.01,1.22,0.79,,,,77,0.031300212,2.605308824,3654,10.13436836,0.363947547,0.990165774,,0.031300212,0.222623562,0.553664546,0.756800994,0.983156587
519,,39,C1223-6,Hydrogen,0,0,0,0,0.1086,-1.2,2749,2.09,1.13,0.96,,,,77,0.01132892,1.861250723,3655,11.68310872,0.386011111,0.994405741,,0.01132892,0.289478758,0.363292414,0.505448079,0.985406089
533,11,0,CEMC750,Hydrogen,0,0,0,0,0.1086,-1.2,3360,1.71,0.47,1.24,,,,77,0.273461183,6.265356265,3656,11.94985563,0.329053561,0.993740686,,0.273461183,2.37324101,11.22658668,13.82749928,20.19863429
543,,10,CEMC700,Hydrogen,0,0,0,0,0.1086,-1.2,2878,1.67,0.9,0.77,,,,77,0.342225342,8.034398034,3657,11.7078173,0.304555025,0.99640465,,0.342225342,5.888349979,8.360668815,11.35214908,20.12763649
554,,21,CEMC800,Hydrogen,0,0,0,0,0.1086,-1.2,2762,1.41,0.42,0.99,,,,77,0.405405405,7.223587224,3658,10.70541838,0.32552047,0.996913764,,0.405405405,2.369092824,7.903570631,10.82995628,19.93091675
564,,31,CEMC850,Hydrogen,0,0,0,0,0.1086,-1.2,2658,1.42,0.44,0.98,,,,77,0.271067998,5.15970516,3659,9.968750559,0.327800813,0.993046238,,0.271067998,0.930310476,8.160279524,13.4921344,19.99202272
574,,41,CEMC900,Hydrogen,0,0,0,0,0.1086,-1.2,2168,1.11,0.36,0.75,,,,77,0.463639555,4.127764128,3660,7.941189185,0.350834291,0.98262826,,0.463639555,1.056351511,1.383260474,2.492740675,20.04834232
585,,52,CEMC950,Hydrogen,0,0,0,0,0.1086,-1.2,565,0.41,0.24,0.17,,,,77,0.522192795,1.179361179,3661,1.942479608,0.375648989,0.988859349,1,0.522192795,5.657966113,10.72465618,13.0629567,19.81795845
594,12,0,SCEMC700,Hydrogen,0,0,0,0,0.1086,-1.2,1627,0.9,0.33,0.57,,,,77,0.249416133,4.419089466,3662,8.190518372,0.337743602,0.997061796,,0.249416133,1.611174322,6.904155937,8.998443021,19.86975268
605,,11,SCEMC800,Hydrogen,0,0,0,0,0.1086,-1.2,1035,0.62,0.23,0.39,,,,77,0.188334631,2.877679801,3663,5.791034106,0.318427415,0.99614519,,0.188334631,2.860949757,4.954937421,12.94568537,19.89116115
615,,21,SCEMC600,Hydrogen,0,0,0,0,0.1086,-1.2,803,0.67,0.39,0.28,,,,77,0.25735074,1.696527487,3664,3.532853441,0.373799304,0.996227088,,0.25735074,7.19144859,10.20480268,17.01958201,19.83786454
624,,30,SCEMC,Hydrogen,0,0,0,0,0.1086,-1.2,729,0.6,0.37,0.23,,,,77,0.124258938,2.363652015,3665,4.717130134,0.25908594,0.996055444,,0.124258938,5.61740224,15.90649141,18.00377268,19.97035751
635,13,0,R-A15,Hydrogen,0,0,0,0,0.1086,-1.2,1626,0.77,0.025,0.745,,,,303,3.066037736,0.186528497,3666,0.043622625,1.056841253,0.99975804,,3.066037736,44.5754717,58.72641509,91.27358491,100
643,,8,F1-A15,Hydrogen,0,0,0,0,0.1086,-1.2,1053.4,0.495,0.013,0.482,,,,303,5.896226415,0.303108808,3667,0.060884497,1.018983043,0.999690723,,5.896226415,30.18867925,45.99056604,62.26415094,99.76415094
652,,17,F2-A15,Hydrogen,0,0,0,0,0.1086,-1.2,645.7,0.4,0.009,0.391,,,,303,3.537735849,0.069948187,3668,0.019884335,1.209460883,0.999111228,,3.537735849,30.89622642,47.40566038,89.85849057,100
660,,25,NI-A15,Hydrogen,0,0,0,0,0.1086,-1.2,1467.7,0.696,0.035,0.661,,,,303,0.235849057,0.139896373,3669,0.127792447,0.905067745,0.998136812,,0.235849057,19.33962264,52.12264151,68.39622642,100.4716981
669,14,0,FF-4800,Hydrogen,0,0,0,0,0.1086,-1.2,4113,1.87,1.08,0.79,82.5,17.1,0,77,0.368138317,10.14084507,3670,16.83522889,0.230664683,0.946591281,,0.368138317,3.232213796,6.685175153,12.64039364,39.94154027
678,,9,FF-4700,Hydrogen,0,0,0,0,0.1086,-1.2,2803,1.23,0.5,0.73,78.3,21.2,0,77,0.74914229,12.3943662,3671,17.18197258,0.198923003,0.914298551,1,0.74914229,6.975442398,15.14287649,25.13994222,40.13881365
688,,19,FF-4600,Hydrogen,0,0,0,0,0.1086,-1.2,1970,0.86,0.27,0.59,66.9,31.2,0,77,0.757042254,7.464788732,3672,11.12360776,0.233226498,0.920450215,,0.757042254,4.20503792,17.27112676,19.86682918,39.96117732
699,,30,SF-4800,Hydrogen,0,0,0,0,0.1086,-1.2,2393,1.09,0.39,0.7,82.8,16.4,0.5,77,0.372677818,8.007719916,3673,15.44102086,0.209299737,0.896870145,,0.372677818,1.514412767,3.531297262,30.1194104,39.95056545
708,,39,SF-4700,Hydrogen,0,0,0,0,0.1086,-1.2,2512,1.2,0.29,0.91,77.6,21.3,0.4,77,0.755061962,9.973589761,3674,14.67490063,0.228489104,0.92422192,,0.755061962,5.072120268,10.75167603,13.64190425,40.14220898
719,15,0,C3-1/4-800,Hydrogen,0,0,0,0,0.1086,-1.2,2047,0.98,0.24,0.74,95,4.4,,77,0.238886924,6.272727273,3675,10.46511869,0.278699672,0.997188976,,0.238886924,5.124732596,13.0923914,15.14245288,19.65745279
732,,13,C4-1/2-700,Hydrogen,0,0,0,0,0.1086,-1.2,1283,0.68,0.11,0.57,85.8,11.9,,77,0.184075328,2.883116883,3676,7.953115992,0.28679571,0.960584219,,0.184075328,0.26741868,7.094109522,9.792847878,14.67101252
746,,27,E-1/4-700,Hydrogen,0,0,0,0,0.1086,-1.2,2252,1.03,0.12,0.91,94.1,5.2,,77,0.501871931,10.89171975,3677,13.3053021,0.246549069,0.999235994,1,0.501871931,1.960486864,3.007114958,6.575420171,19.97079464
759,,40,F-1/4-700,Hydrogen,0,0,0,0,0.1086,-1.2,2178,1.03,0.09,0.94,93,6.1,,77,0.319216868,8.21656051,3678,12.39584997,0.26631186,0.995381388,,0.319216868,1.192719729,3.975332653,10.08972302,19.63864443
774,,55,G-1/4-700,Hydrogen,0,0,0,0,0.1086,-1.2,2121,1,0.09,0.91,92.8,6.4,,77,0.187841364,5.770700637,3679,11.60161463,0.280339543,0.992744548,,0.187841364,1.217062933,3.183351972,7.949206658,19.58665176
789,,70,C1-1/4-600,Hydrogen,0,0,0,0,0.1086,-1.2,2014,0.94,0.13,0.81,,,,77,0.552856649,9.278134397,3680,11.84531986,0.247008337,0.99269892,,0.552856649,1.268961006,4.528488435,13.61862035,19.82441207
798,,79,AC1(1/4-600),Hydrogen,0,0,0,0,0.1086,-1.2,1853,0.87,0.14,0.73,,,,77,0.107939741,5.526670854,3681,10.74061945,0.286916249,0.998259245,,0.107939741,0.517991815,8.32711986,18.36707689,19.85927691
810,,91,AC1(1/4-700),Hydrogen,0,0,0,0,0.1086,-1.2,2722,1.23,0.17,1.06,,,,77,0.142655897,6.250469263,3682,12.66716321,0.309139427,0.998845013,,0.142655897,6.058898524,8.129007319,12.84482919,20.03620293
823,,104,C4-1/2-700,Hydrogen,0,0,0,0,0.1086,-1.2,1283,0.68,0.11,0.57,,,,77,0.109067607,6.361032938,3683,11.25957608,0.210714309,0.995162487,1,0.109067607,2.052796385,3.344365611,10.85285452,19.7859606
834,,115,AC4(1/2-700),Hydrogen,0,0,0,0,0.1086,-1.2,1280,0.64,0.11,0.53,,,,77,0.242445863,4.200721392,3684,7.877608279,0.30993508,0.994696119,,0.242445863,4.87071756,11.97160675,16.86339794,19.547016
846,,127,AC4(1/4-700),Hydrogen,0,0,0,0,0.1086,-1.2,2469,1.18,0.22,0.96,,,,77,0.10919973,6.477763685,3685,11.80944393,0.291694591,0.9988081,,0.10919973,3.176371107,7.154266915,18.26575237,19.93056932
858,16,0,Zr-CDC,Hydrogen,0,0,0,0,0.1086,-1.2,1880,0.93,0.06,0.87,,,,77,0.252844501,5.825923875,3686,9.617250788,0.241704665,0.988765879,,0.252844501,1.213653603,9.178255373,14.43742099,19.9494311
870,,12,AC-600,Hydrogen,0,0,0,0,0.1086,-1.2,1910,0.98,0.17,0.82,,,,77,0.278128951,6.652317915,3687,10.99978351,0.268215826,0.994963072,,0.278128951,0.480404551,1.517067004,3.109987358,19.97471555
884,,26,AC-800,Hydrogen,0,0,0,0,0.1086,-1.2,2460,1.23,0.19,1.04,,,,77,0.227560051,7.685480248,3688,12.68080743,0.274270135,0.99735603,,0.227560051,1.061946903,1.997471555,14.99367889,19.8482933
898,,40,AC-700,Hydrogen,0,0,0,0,0.1086,-1.2,2640,1.36,0.28,1.08,,,,77,0.303413401,9.25557146,3689,13.05596791,0.281148558,0.998174722,,0.303413401,4.07079646,5.967130215,8.04045512,19.8482933
913,,55,AC-900,Hydrogen,0,0,0,0,0.1086,-1.2,2770,1.47,0.49,0.98,,,,77,0.202275601,8.470656455,3690,13.66580765,0.271878895,0.998499158,1,0.202275601,3.059418458,11.04930468,17.04171934,19.8988622
928,18,0,CTP,Hydrogen,0,0,0,0,0.1086,-1.2,960,1.13,0.83,0.3,,,,77,0.467128028,3.295847751,3691,4.034499692,0.189220581,0.978542933,,0.467128028,6.384083045,10.58823529,21.02076125,44.68858131
935,,7,CTP-573-Pd,Hydrogen,0,0,0,0,0.1086,-1.2,743,0.83,0.56,0.27,,,,77,0.778546713,2.086065688,3692,3.585552111,0.233842427,0.890474782,1,0.778546713,27.09342561,40.79584775,50.44982699,54.34256055
943,,15,CTP-773-Pd,Hydrogen,0,0,0,0,0.1086,-1.2,777,0.83,0.58,0.25,,,,77,0.467128028,3.084154202,3693,3.914750976,0.210668009,0.988587922,,0.467128028,4.048442907,8.875432526,26.00346021,43.59861592
950,,22,CTs,Hydrogen,0,0,0,0,0.1086,-1.2,1540,1.14,0.6,0.54,,,,77,0.460750853,4.88866647,3694,7.833075738,0.199114469,0.898632474,,0.460750853,4.146757679,11.05802048,36.70648464,50.83617747
956,,28,CTs-573-Pd,Hydrogen,0,0,0,0,0.1086,-1.2,1240,0.94,0.41,0.53,,,,77,1.228668942,8.962855632,3695,8.715764105,0.127303338,0.975186147,,1.228668942,4.146757679,6.604095563,27.49146758,50.98976109
963,,35,CTs-773-Pd,Hydrogen,0,0,0,0,0.1086,-1.2,1350,1.1,0.61,0.49,,,,77,0.767918089,6.72960974,3696,8.128391429,0.173283226,0.946190059,,0.767918089,2.150170648,5.989761092,28.10580205,41.62116041
969,19,0,OMC,Hydrogen,0,0,0,0,0.1086,-1.2,1011,1.12,0.73,0.39,,,,298,5.886287625,0.107677578,3697,0.023625932,0.924387138,0.997773794,,5.886287625,23.94648829,33.31103679,42.34113712,56.52173913
976,,7,OMC-2-co,Hydrogen,0,0,0,0,0.1086,-1.2,789,0.99,0.68,0.31,,,,298,5.217391304,0.15832568,3698,0.037675995,0.897928518,0.999712789,,5.217391304,14.24749164,33.37792642,50.16722408,56.65551839
983,,14,OMC-5-co,Hydrogen,0,0,0,0,0.1086,-1.2,776,0.93,0.64,0.29,,,,298,5.418060201,0.27098099,3699,0.056489533,0.906336816,0.99938563,,5.418060201,14.24749164,42.60869565,50.30100334,56.85618729
990,,21,OMC-8-co,Hydrogen,0,0,0,0,0.1086,-1.2,554,0.39,0.15,0.24,,,,298,5.418060201,0.27098099,3700,0.061390601,0.895933287,0.999261323,,5.418060201,13.91304348,33.11036789,50.16722408,56.65551839
997,20,0,C-CP-1,Hydrogen,0,0,0,0,0.1086,-1.2,3255,1.43,1.3,0.13,,,,77,0.381000344,5.814554916,3701,10.66618137,0.346735038,0.987562931,,0.381000344,0.83028872,5.418604688,7.558180232,20.04320263
1008,,11,C-CP-2,Hydrogen,0,0,0,0,0.1086,-1.2,3290,1.5,1.34,0.16,,,,77,0.120707649,2.796388589,3702,11.49270413,0.358516342,0.988824749,,0.120707649,13.29662376,16.94148165,18.79916319,19.99835298
1023,,26,C-CP-3,Hydrogen,0,0,0,0,0.1086,-1.2,3315,2.39,0.95,1.44,,,,77,0.237772847,2.041356069,3703,9.359448839,0.366960423,0.965366636,1,0.237772847,6.828644866,9.109230762,13.71702592,20.11202911
1036,21,0,MCN-1-3h,Hydrogen,0,0,0,0,0.1086,-1.2,872,0.84,0.35,0.49,92.7,4.3,2.3,77,0.017478593,1.365448505,3704,5.181884674,0.275213367,0.962803878,,0.017478593,0.092696744,0.161605051,0.248938836,0.987472144
1049,,13,MCN-1-1h,Hydrogen,0,0,0,0,0.1086,-1.2,597,0.73,0.46,0.27,87.8,5.6,4.5,77,0.010021876,0.946843854,3705,3.565275832,0.231704305,0.966689953,,0.010021876,0.038418213,0.237651726,0.794295428,0.981027615
1063,,27,MCN-1,Hydrogen,0,0,0,0,0.1086,-1.2,408,0.38,0.21,0.17,65.5,17.4,13.8,77,0.009983103,0.757475083,3706,3.208982281,0.233468807,0.95206092,,0.009983103,0.063008644,0.273239488,0.863018032,0.982184691
1075,22,0,D1000-SU-K6,Hydrogen,0,0,0,0,0.1086,-1.2,2259,,,0.97,,,,298,1.700370129,0.09073724,3707,0.172676946,0.646035346,0.992778868,,1.700370129,11.14199933,36.74858223,141.0983146,196.261219
1088,,13,D1000-K4,Hydrogen,0,0,0,0,0.1086,-1.2,1456,,,0.67,,,,298,9.453702086,0.487712665,3708,0.13760137,0.685925509,0.99258534,,9.453702086,20.56964941,41.1170593,100.0371718,194.2399644
1099,,24,D1000-K3,Hydrogen,0,0,0,0,0.1086,-1.2,1288,,,0.59,,,,298,10.45829296,0.419659735,3709,0.148971647,0.635381146,0.986787237,,10.45829296,19.89166177,40.43843624,178.0476879,195.2019825
1111,,36,D1000-K2,Hydrogen,0,0,0,0,0.1086,-1.2,966,,,0.46,,,,298,7.767946498,0.396975425,3710,0.173269715,0.588571509,0.989953384,,7.767946498,28.31535639,38.41718162,159.8691045,196.5255516
1123,,48,D1000-K1,Hydrogen,0,0,0,0,0.1086,-1.2,683,,,0.31,,,,298,9.443535448,0.306238185,3711,0.142493813,0.593869696,0.983215162,,9.443535448,18.53949898,39.75028197,59.60508967,198.1725469
1135,,60,D700-SU-K3,Hydrogen,0,0,0,0,0.1086,-1.2,2364,,,1.02,,,,298,9.047619048,0.485407066,3712,0.170130448,0.649409027,0.990524675,,9.047619048,39.52380952,59.04761905,79.04761905,196.6666667
1144,,69,D700-K5,Hydrogen,0,0,0,0,0.1086,-1.2,2888,,,1.23,,,,298,1.428571429,0.097695853,3713,0.171727393,0.666607943,0.991256931,,1.428571429,29.04761905,40.95238095,79.52380952,195.7142857
1155,,80,D700-K3,Hydrogen,0,0,0,0,0.1086,-1.2,2004,,,0.94,,,,298,9.047619048,0.533794163,3714,0.19197779,0.633963659,0.989688833,,9.047619048,30.47619048,60.47619048,159.5238095,191.9047619
1166,,91,D700-K2,Hydrogen,0,0,0,0,0.1086,-1.2,1491,,,0.71,,,,298,20.95238095,0.808947773,3715,0.15024617,0.649339937,0.984728485,,20.95238095,30.95238095,58.57142857,177.1428571,195.7142857
1176,,101,D700-K1,Hydrogen,0,0,0,0,0.1086,-1.2,999,,,0.46,,,,298,11.42857143,0.501728111,3716,0.151916837,0.619062708,0.985129485,,11.42857143,140.952381,159.5238095,176.1904762,196.1904762
1187,,112,D1000-SU-K6,Hydrogen,0,0,0,0,0.1086,-1.2,2259,,,0.97,,,,77,1.052631579,11.9358277,3717,13.55123015,0.143371451,0.917884974,,1.052631579,1.626794258,14.73684211,30.23923445,39.71291866
1196,,121,D1000-K6,Hydrogen,0,0,0,0,0.1086,-1.2,1894,,,0.89,,,,77,1.244019139,8.862867873,3718,9.700374114,0.152762361,0.903324304,,1.244019139,3.636363636,10.33492823,30.43062201,39.61722488
1205,,130,D1000-K4,Hydrogen,0,0,0,0,0.1086,-1.2,1456,,,0.67,,,,77,0.861244019,10.39984897,3719,11.52907117,0.122571464,0.930292859,,0.861244019,2.200956938,10.04784689,15.31100478,29.95215311
1213,,138,D700-SU-K3,Hydrogen,0,0,0,0,0.1086,-1.2,2364,,,1.02,,,,77,0.91954023,12.42823775,3720,14.07249399,0.147999923,0.922344492,,0.91954023,3.862068966,10.11494253,29.97701149,39.81609195
1222,,147,D700-K5,Hydrogen,0,0,0,0,0.1086,-1.2,2888,,,1.23,,,,77,0.827586207,12.42839142,3721,14.45558088,0.160120767,0.939793387,,0.827586207,3.770114943,10.20689655,29.88505747,40.36781609
1231,,156,D700-K3,Hydrogen,0,0,0,0,0.1086,-1.2,2004,,,0.94,,,,77,1.011494253,11.02434077,3722,12.4889494,0.146951572,0.90020398,,1.011494253,10.11494253,15.08045977,30.34482759,40.27586207
1240,,165,D700-K2,Hydrogen,0,0,0,0,0.1086,-1.2,1491,,,0.71,,,,77,2.206896552,12.62662118,3723,12.40036956,0.098520236,0.864138197,,2.206896552,6.252873563,9.83908046,20.04597701,40.09195402
1248,,173,D700-K1,Hydrogen,0,0,0,0,0.1086,-1.2,999,,,0.46,,,,77,1.195402299,9.352910443,3724,9.312887184,0.160005892,0.982333848,,1.195402299,6.252873563,14.98850575,20.4137931,29.51724138
1255,23,0,Com ZTC,Hydrogen,0,0,0,0,0.1086,-1.2,2577.8,,,1.44,,,,77,0.023104048,1.575463759,3725,12.65848962,0.47161327,0.993091968,,0.023104048,0.054990216,0.250964175,0.353231211,0.931240287
1266,,11,FA-ZTC,Hydrogen,0,0,0,0,0.1086,-1.2,1112.2,,,0.48,,,,77,0.025925926,1.239520958,3726,6.460757149,0.406622165,0.995921998,,0.025925926,0.188888889,0.475925926,0.8,0.92037037
1277,24,0,ACPT-600,Hydrogen,0,0,0,0,0.1086,-1.2,1790,0.89,0.1,0.79,72.3,18,,77,0.546050751,7.917414722,3727,10.59965905,0.261119661,0.99026582,,0.546050751,2.126713836,6.031159772,14.3005431,19.77672363
1287,,10,ACPT-700,Hydrogen,0,0,0,0,0.1086,-1.2,1980,0.99,0.2,0.79,81.4,13.3,,77,0.61895601,9.048473968,3728,11.50349218,0.254016454,0.989009875,,0.61895601,1.55355646,4.922742908,17.55937603,19.8854713
1299,,22,ACPT-750,Hydrogen,0,0,0,0,0.1086,-1.2,2810,1.42,0.27,1.15,87.1,9.9,,77,0.942693897,10.502693,3729,12.11455913,0.261927528,0.98492444,,0.942693897,1.913650626,5.138953569,7.180172339,19.81616313
1309,,32,ACPT-800,Hydrogen,0,0,0,0,0.1086,-1.2,3010,1.57,0.38,1.19,88.3,8.2,,77,0.72828178,10.71813285,3730,12.43613405,0.263894782,0.993666547,,0.72828178,1.518613323,6.035013794,10.97632024,19.96049627
1321,,44,ACPT-850,Hydrogen,0,0,0,0,0.1086,-1.2,3000,1.75,0.64,1.11,89,8.2,,77,0.43948703,8.563734291,3731,12.47942838,0.283220076,0.990711915,,0.43948703,8.077453005,13.98477019,17.9937886,19.85502452
1335,25,0,CA,Hydrogen,0,0,0,0,0.1086,-1.2,2206,1.32,0.62,0.7,,,,77,1.242377883,12.19810616,3732,13.1334536,0.174926189,0.941227055,,1.242377883,5.548466151,12.16566005,32.04588134,45.85668607
1343,,8,CA-CO-I,Hydrogen,0,0,0,0,0.1086,-1.2,1667,0.7,0.1,0.6,,,,77,1.342072636,10.13098078,3733,10.78817028,0.193170574,0.959317877,,1.342072636,11.81002168,17.23776655,32.33336475,46.14235686
1351,,16,CA-CO-II,Hydrogen,0,0,0,0,0.1086,-1.2,518,0.92,0.72,0.2,,,,77,2.096852546,5.208235149,3734,4.923736207,0.16945851,0.953665073,,2.096852546,6.694412018,18.47579411,25.56463483,45.26903082
1359,,24,CA,Hydrogen,0,0,0,0,0.1086,-1.2,2206,1.32,0.62,0.7,,,,296,5.028211708,0.426799622,3735,0.118072853,0.821847458,0.999118284,,5.028211708,17.93319227,24.25719173,38.91527484,46.24581701
1366,,31,CA-CO-I,Hydrogen,0,0,0,0,0.1086,-1.2,1667,0.7,0.1,0.6,,,,296,6.225333513,0.389771755,3736,0.088077461,0.852236857,0.997926818,,6.225333513,11.44712556,17.76587284,38.38705563,47.83385105
1374,,39,CA-CO-II,Hydrogen,0,0,0,0,0.1086,-1.2,518,0.92,0.72,0.2,,,,296,6.142424106,0.242853284,3737,0.060110059,0.81703125,0.996520007,,6.142424106,18.15753538,24.48678702,32.38156335,44.77032969
1381,26,0,CMK-1,Hydrogen,0,0,0,0,0.1086,-1.2,1788,1.06,0.53,0.53,,,,77,0.020862508,1.016548463,3738,5.873696396,0.382230102,0.98650711,,0.020862508,0.287237807,0.38443556,0.883038954,0.976999292
1392,,11,C850-2,Hydrogen,0,0,0,0,0.1086,-1.2,1889,1.09,0.48,0.61,,,,77,0.011421301,1.725768322,3739,8.317028082,0.320470702,0.989925111,,0.011421301,0.035464757,0.359274066,0.564819834,0.972594901
1403,,22,C900-2,Hydrogen,0,0,0,0,0.1086,-1.2,1986,1.16,0.5,0.66,,,,77,0.016269895,2.174940898,3740,9.300954617,0.335052706,0.993341503,,0.016269895,0.249360046,0.343429552,0.639826234,0.980718556
1416,,35,C950-2,Hydrogen,0,0,0,0,0.1086,-1.2,2373,1.43,0.62,0.81,,,,77,0.013058831,2.009456265,3741,10.27761659,0.350384788,0.994762052,,0.013058831,0.067496348,0.66226604,0.773787475,0.979273012
1429,,48,C950-4,Hydrogen,0,0,0,0,0.1086,-1.2,2741,1.73,0.79,0.94,,,,77,0.020967742,2.25,3742,11.35513968,0.385485656,0.98886332,,0.020967742,0.051612903,0.109677419,0.832258065,0.977419355
1439,27,0,AC1,Hydrogen,0,0,0,0,0.1086,-1.2,3306,,,1.2,,,,303,10.06237738,0.608817293,3743,0.104816412,0.769884759,0.985648227,,10.05006027,10.06237738,50.66908317,70.56790688,101.6823417
1446,,7,AC2,Hydrogen,0,0,0,0,0.1086,-1.2,1060,,,0.49,,,,303,19.31323298,0.709547815,3744,0.112784811,0.646367196,0.993858821,,19.31323298,31.32980829,52.00777738,72.68011578,101.2220336
1451,,12,ACF,Hydrogen,0,0,0,0,0.1086,-1.2,1984,,,0.65,,,,303,10.64691236,0.494361988,3745,0.101146475,0.713256996,0.997888841,,10.64691236,21.09182408,30.74632906,72.49852635,100.2627064
1457,28,0,CAC1,Hydrogen,0,0,0,0,0.1086,-1.2,2988,1.36,0.871,0.489,,,,77,0.030100629,2.298257054,3746,14.6227361,0.466530597,0.994059218,,0.030100629,0.173466331,0.546939711,0.701302363,0.975856053
1466,,9,CAC0,Hydrogen,0,0,0,0,0.1086,-1.2,3148,1.5,0.891,0.609,,,,77,0.060870944,2.985830851,3747,12.30813565,0.457799258,0.992813057,,0.060870944,0.427277373,0.746329944,0.88366847,0.976367129
1474,,17,CAC3,Hydrogen,0,0,0,0,0.1086,-1.2,3169,1.84,0.949,0.891,,,,77,0.013305606,0.608533211,3748,10.86717449,0.487388987,0.988168311,,0.013305606,0.047336235,0.095130677,0.17383642,0.973265425
1484,,27,CAC2,Hydrogen,0,0,0,0,0.1086,-1.2,2615,1.6,0.756,0.844,,,,77,0.03711471,1.681793349,3749,9.64291241,0.464687217,0.992970456,,0.03711471,0.379676788,0.527219216,0.884232416,0.976966322
1494,,37,CAC6,Hydrogen,0,0,0,0,0.1086,-1.2,3059,1.57,0.983,0.587,,,,77,0.009074218,1.683673469,3750,14.54478343,0.417746923,0.997266062,,0.009074218,0.623684768,0.758244474,0.872042935,0.965291999
1505,,48,CAC7,Hydrogen,0,0,0,0,0.1086,-1.2,3530,1.95,0.953,0.997,,,,77,0.012887508,0.918367347,3751,13.91053735,0.493236982,0.993267171,,0.012887508,0.125167714,0.204081633,0.537921051,0.94841466
1515,,58,CAC5,Hydrogen,0,0,0,0,0.1086,-1.2,3146,1.75,0.911,0.839,,,,77,0.029800155,1.760204082,3752,11.60405525,0.471742702,0.993874825,,0.029800155,0.084386696,0.173575312,0.687027752,0.966633712
1524,29,0,AC1,Hydrogen,0,0,0,0,0.1086,-1.2,3312,1.7,0.65,1.05,,,,77,1.490926725,16.89068681,3753,18.22411869,0.150610137,0.919354054,,1.490926725,2.901814655,13.09818534,51.91618386,78.71284551
1534,30,0,KUA1,Hydrogen,0,0,0,0,0.1086,-1.2,1058,,,0.51,,,,293,48.10126582,2.530271399,3754,0.405594011,0.515001175,0.994083813,,48.10126582,407.5949367,498.7341772,597.4683544,694.9367089
1542,,8,ACFC50,Hydrogen,0,0,0,0,0.1086,-1.2,1738,,,0.78,,,,293,50.63291139,2.254697286,3755,0.376390548,0.51325114,0.986785768,,50.63291139,105.0632911,300,507.5949367,694.9367089
1550,,16,AX21,Hydrogen,0,0,0,0,0.1086,-1.2,2575,,,0.86,,,,293,98.73417722,3.832985386,3756,1.045525395,0.317447587,0.896960049,,98.73417722,196.2025316,296.2025316,401.2658228,700
1557,,23,COMM FABRIC,Hydrogen,0,0,0,0,0.1086,-1.2,1407,,,0.65,,,,293,49.36708861,1.979123173,3757,0.645007632,0.353752004,0.93581594,,49.36708861,198.7341772,402.5316456,597.4683544,700
1565,,31,AC35,Hydrogen,0,0,0,0,0.1086,-1.2,1204,,,0.54,,,,293,49.36708861,1.5782881,3758,0.408854877,0.405666453,0.926065065,,49.36708861,105.0632911,296.2025316,401.2658228,698.7341772
1572,,38,ACFC26,Hydrogen,0,0,0,0,0.1086,-1.2,1079,,,0.39,,,,293,48.10126582,1.277661795,3759,0.399398253,0.361882977,0.955864442,,48.10126582,397.4683544,498.7341772,598.7341772,698.7341772
1580,31,0,N-C-2,Hydrogen,0,0,0,0,0.1086,-1.2,1995,0.87,0.49,0.38,,,,77,0.031084182,2.829142814,3760,10.48182782,0.353749971,0.99754509,,0.031084182,0.371067424,0.598370506,0.85675777,1.132629887
1592,,12,N-C-3,Hydrogen,0,0,0,0,0.1086,-1.2,1900,0.8,0.44,0.36,,,,77,0.017484852,1.784093522,3761,9.489518766,0.374002509,0.996000892,,0.017484852,0.038855228,0.077710455,0.400208845,1.126801603
1605,,25,N-C-4,Hydrogen,0,0,0,0,0.1086,-1.2,1329,0.69,0.4,0.29,,,,77,0.01359933,1.019568209,3762,6.370881627,0.393464358,0.998303918,,0.01359933,0.033026944,0.293356969,0.736306565,1.126801603
1616,,36,B-C-3,Hydrogen,0,0,0,0,0.1086,-1.2,1497,1.03,0.73,0.3,,,,77,0.034969705,1.886435576,3763,6.733782668,0.346592354,0.99675043,,0.034969705,0.13987882,0.314727344,0.551744233,1.128744364
1628,,48,F-C-1,Hydrogen,0,0,0,0,0.1086,-1.2,1219,4.01,3.939,0.071,,,,77,0.031084182,1.300277843,3764,6.374295865,0.449436113,0.999486225,,0.031084182,0.134050536,0.429350266,0.623626404,1.130687126
1639,,59,F-C-4,Hydrogen,0,0,0,0,0.1086,-1.2,1084,2.35,2.25,0.1,,,,77,0.007771046,1.248758714,3765,6.022718274,0.347337393,0.99812872,,0.007771046,0.071882171,0.101023592,0.507060721,1.128744364
1651,,71,F-C-5,Hydrogen,0,0,0,0,0.1086,-1.2,938,1.45,1.359,0.091,,,,77,0.015542091,0.63739838,3766,5.735643128,0.512714469,0.999381688,,0.015542091,0.095195308,0.172905763,0.402151607,1.130687126
1663,,83,N-C-2,Hydrogen,0,0,0,0,0.1086,-1.2,1995,0.87,0.49,0.38,,,,77,0.961538462,9.2077148,3767,12.01175929,0.164890464,0.86509617,,0.961538462,2.884615385,5.681818182,9.353146853,49.03846154
1673,,104,N-C-2,Hydrogen,0,0,0,0,0.1086,-1.2,1995,0.87,0.49,0.38,,,,140,1.748251748,2.26212019,3768,2.446737074,0.381581651,0.9712246,,1.748251748,7.08041958,11.27622378,37.93706294,48.51398601
1683,,114,N-C-2,Hydrogen,0,0,0,0,0.1086,-1.2,1995,0.87,0.49,0.38,,,,183,1.835664336,0.800004089,3769,1.097712385,0.471845136,0.969986755,,1.835664336,10.05244755,35.4020979,41.08391608,48.86363636
1694,32,0,AC-ZTC1,Hydrogen,0,0,0,0,0.1086,-1.2,3064,1.66,0.5,1.16,,,,77,0.228456986,8.208955224,3770,13.17388074,0.275922204,0.998572196,,0.228456986,0.559678837,1.072778186,17.59408785,20.03652049
1706,,12,AC-ZTC2,Hydrogen,0,0,0,0,0.1086,-1.2,2626,1.67,1,0.67,,,,77,0.483375472,8.134328358,3771,11.29546618,0.293250414,0.99634824,,0.483375472,1.582615157,5.086045184,9.060707392,19.95994526
1717,,23,AC-ZTC3,Hydrogen,0,0,0,0,0.1086,-1.2,2072,1.64,1.57,0.07,,,,77,0.298960571,6.268656716,3772,10.02935104,0.284203669,0.996673389,,0.298960571,0.703223409,1.507671116,14.48848653,20.06488505
1728,,34,ZTC1,Hydrogen,0,0,0,0,0.1086,-1.2,1665,1.06,0.55,0.61,,,,77,0.186861684,3.955223881,3773,7.332671142,0.286845735,0.996131258,,0.186861684,4.348838685,5.989361027,8.504834661,20.09370271
1741,,47,ZTC2,Hydrogen,0,0,0,0,0.1086,-1.2,1626,0.97,0.36,0.61,,,,77,0.258452727,2.910447761,3774,5.500214335,0.340593423,0.995895848,,0.258452727,8.028346428,10.65238471,12.91212426,20.01821494
1752,,58,ZTC3,Hydrogen,0,0,0,0,0.1086,-1.2,1338,0.78,0.28,0.5,,,,77,0.293432655,1.71641791,3775,4.062923725,0.358638563,0.989750467,,0.293432655,2.81244053,7.259694243,18.37443022,20.05047622
1763,33,0,RCIE HUSK-1,Hydrogen,0,0,0,0,0.1086,-1.2,2052,1.11,0.15,0.96,,,,303,3.042789223,0.228307984,3776,0.091099836,0.77928623,0.998583296,,3.042789223,10.0792393,19.3977813,39.5562599,116.0063391
1770,,7,PAN-B4,Hydrogen,0,0,0,0,0.1086,-1.2,3145,2.9,1.17,1.73,,,,303,4.374009509,0.394426493,3777,0.098468891,0.75573085,0.998063278,,4.374009509,19.96830428,39.93660856,98.89064976,119.0491284
1777,,14,PAN-B2,Hydrogen,0,0,0,0,0.1086,-1.2,2778,1.84,0.54,1.3,,,,303,5.134706815,0.238516476,3778,0.070929444,0.809314463,0.99893737,,5.134706815,19.77812995,79.87321712,99.65134707,118.858954
1783,,20,PAN-B1,Hydrogen,0,0,0,0,0.1086,-1.2,2625,1.44,0.2,1.24,,,,303,2.852614897,0.207545228,3779,0.084685929,0.750022592,0.999330046,,2.852614897,39.36608558,79.87321712,99.08082409,118.2884311
1789,,26,PAN-A2,Hydrogen,0,0,0,0,0.1086,-1.2,1747,1.05,0.05,1,,,,303,5.324881141,0.2281104,3780,0.04506244,0.857913188,0.997582219,,5.324881141,38.98573693,79.49286846,99.46117274,119.6196513
1795,,32,PAN-A1,Hydrogen,0,0,0,0,0.1086,-1.2,1597,0.92,0.05,0.87,,,,303,4.944532488,0.134636837,3781,0.034447061,0.89075648,0.997274252,,4.944532488,10.45958796,39.74643423,79.30269414,119.2393027
1801,34,0,CAC1,Hydrogen,0,0,0,0,0.1086,-1.2,3711,2.07,0.977,1.093,,,,77,0.015594272,4.135740977,3782,16.6340984,0.344378858,0.997832762,,0.015594272,0.065660093,0.299084943,0.551953549,0.966609911
1810,,9,CAC2,Hydrogen,0,0,0,0,0.1086,-1.2,3268,1.67,0.644,1.026,,,,77,0.060851457,3.687610842,3783,14.62183648,0.450856444,0.995069736,,0.060851457,0.382225427,0.550836683,0.697123509,0.984154675
1818,,17,CAC4,Hydrogen,0,0,0,0,0.1086,-1.2,2900,1.45,0.487,0.963,,,,77,0.034873878,2.638031034,3784,13.49507661,0.426206532,0.994073671,,0.034873878,0.083127609,0.14472257,0.787454416,0.984521599
1829,,28,CAC5,Hydrogen,0,0,0,0,0.1086,-1.2,2762,1.49,0.635,0.855,,,,77,0.062847009,3.328081599,3785,12.30470654,0.424285856,0.992216722,,0.062847009,0.133666569,0.588893788,0.829087421,0.956751242
1838,,37,CAC7,Hydrogen,0,0,0,0,0.1086,-1.2,2568,1.43,0.637,0.793,,,,77,0.036811494,2.458294576,3786,11.02270257,0.399992215,0.990393454,,0.036811494,0.148742641,0.660495476,0.897035962,0.9890824
1849,,48,AC,Hydrogen,0,0,0,0,0.1086,-1.2,1767,0.7,0,0.7,,,,77,0.030998645,2.997503951,3787,10.05216633,0.309650526,0.985943908,,0.030998645,0.47668262,0.762056191,0.88228819,0.972483915
1859,,58,ZTC,Hydrogen,0,0,0,0,0.1086,-1.2,3751,1.72,0.358,1.362,,,,77,0.03724601,1.109848692,3788,10.50842626,0.578823285,0.996289748,,0.03724601,0.192293951,0.274690931,0.807158881,0.985429253
1869,35,0,ZTC-X,Hydrogen,0,0,0,0,0.1086,-1.2,3332,1.66,0.48,1.18,,,,77,0.493227321,6.501917621,3789,12.00705179,0.375630778,0.986775976,,0.493227321,6.432424361,11.88473151,14.88248427,19.79559949
1879,,10,AC-ZTC,Hydrogen,0,0,0,0,0.1086,-1.2,3350,1.81,0.64,1.17,,,,77,0.407635517,8.67004906,3790,13.18573344,0.291209843,0.99449145,,0.407635517,3.396646987,4.853018841,15.88605728,19.80098995
1891,,22,AC8-CA,Hydrogen,0,0,0,0,0.1086,-1.2,3343,2.65,2.29,0.36,,,,77,0.369756591,5.033817868,3791,10.14776973,0.337738912,0.982093255,,0.369756591,6.437523447,12.01679785,17.76434209,19.6802873
1903,,34,AC-AC,Hydrogen,0,0,0,0,0.1086,-1.2,2722,1.23,0.17,1.06,,,,77,0.16985138,6.539145907,3792,12.63398832,0.310345856,0.997803297,,0.16985138,3.949044586,16.17834395,18.47133758,19.83014862
1914,,45,AC7-CA,Hydrogen,0,0,0,0,0.1086,-1.2,2782,2.04,1.46,0.58,,,,77,0.467091295,3.238434164,3793,5.730296453,0.350249149,0.983604342,1,0.467091295,2.038216561,5.944798301,8.662420382,19.87261146
1924,,55,AC-MC,Hydrogen,0,0,0,0,0.1086,-1.2,2772,2.1,1.6,0.5,,,,77,0.16985138,3.923487544,3794,6.983686829,0.258479889,0.99506015,,0.16985138,1.35881104,2.845010616,8.110403397,19.91507431
1934,36,0,ARCF2,Hydrogen,0,0,0,0,0.1086,-1.2,3144,,,0.744,,,,298,2.237762238,0.406524739,3795,0.284289235,0.885143422,0.994390082,,2.237762238,14.54545455,18.04195804,28.25174825,40.41958042
1943,,9,ARCF1,Hydrogen,0,0,0,0,0.1086,-1.2,1256,,,0.359,,,,298,2.167832168,0.158218721,3796,0.070056075,1.026208168,0.999693392,,2.167832168,5.174825175,18.11188811,24.1958042,40
1952,,18,ARCF2,Hydrogen,0,0,0,0,0.1086,-1.2,3144,,,0.744,,,,77,0.469011725,10.44419134,3797,14.02063715,0.254192039,0.991993373,,0.469011725,1.474036851,9.849246231,18.29145729,40.06700168
1962,,28,ARCF1,Hydrogen,0,0,0,0,0.1086,-1.2,1256,,,0.359,,,,77,0.67001675,5.022779043,3798,5.449288036,0.30338948,0.997961084,,0.67001675,9.447236181,16.88442211,31.55778894,40.33500838
1971,37,0,OP-CO2,Hydrogen,0,0,0,0,0.1086,-1.2,1185,0.52,0.09,0.43,,,,77,0.018741751,2.271970481,3799,8.552725919,0.297906091,0.990726012,,0.018741751,0.158452984,0.247050351,0.690037188,1.05124184
1983,,12,OP-H3PO4,Hydrogen,0,0,0,0,0.1086,-1.2,1192,0.5,0.01,0.49,,,,77,0.01533416,1.464518742,3800,8.264754558,0.340298326,0.986870763,,0.01533416,0.09541255,0.37313122,0.976274837,1.042722863
1995,,24,OP-KOH-1,Hydrogen,0,0,0,0,0.1086,-1.2,760,0.31,0.01,0.3,,,,77,0.010222773,1.802636908,3801,7.595768997,0.244933308,0.971267014,,0.010222773,0.028964524,0.1141543,0.414022313,1.044426658
2007,,36,OP-KOH-4,Hydrogen,0,0,0,0,0.1086,-1.2,1269,0.61,0.13,0.48,,,,77,0.023853137,2.065307714,3802,7.715403266,0.308206708,0.986272194,,0.023853137,0.107339118,0.27431108,0.393576767,0.909826812
2017,38,0,CA800,Hydrogen,0,0,0,0,0.1086,-1.2,2191,1.79,1.23,0.56,,,,77,0.425531915,3.303142944,3803,6.716201318,0.362809779,0.98260562,,0.425531915,2.487725041,4.026186579,13.09328969,20.06546645
2030,,13,CB850,Hydrogen,0,0,0,0,0.1086,-1.2,2611,1.74,0.95,0.79,,,,77,0.360065466,5.761047463,3804,10.53723234,0.327169926,0.988563536,,0.360065466,1.24386252,2.029459902,12.92962357,19.96726678
2043,,26,CA850,Hydrogen,0,0,0,0,0.1086,-1.2,3189,2.41,1.7,0.71,,,,77,0.523731588,7.87899803,3805,11.53898543,0.325141268,0.992407057,,0.523731588,10.70376432,12.53682488,17.05400982,19.93453355
