Repository: cwrukaizhang/gas-adsorption-modeling-on-gac

File: CO2_adsorption/new_data/Methane-fitting-02-01-2022.csv (part 1 of 4)
,Literature,Unnamed: 1,GAC,GAS,E,S,A,B,V,L,BET,Vt,Vmeso,Vmic,%C,%O,%N,Temp(K),Pressure,Adsorp(mmol/g),Index,logP,logQ,logD,Label,K,n,R2
0,1,26,,Methane,0,0,0,0,0.2495,-0.323,514,3,,,,,,278,0.053414953,0.018736999,2751,-2.929664551,-3.977255165,-1.047590615,Methane,0.300329749,0.886402535,0.999612756
8,,43,,Methane,0,0,0,0,0.2495,-0.323,514,3,,,,,,263,0.036125293,0.053571429,2752,-3.320762009,-2.926739402,0.394022607,Methane,1.16793129,0.992311828,0.999018462
16,2,0,Norit R1 Extra,Methane,0,0,0,0,0.2495,-0.323,1450,0.47,,,,,,273,0.975609756,1.415492958,2753,-0.024692613,0.34747785,0.372170463,Methane,2.154664307,0.344800594,0.974428921
28,,12,,Methane,0,0,0,0,0.2495,-0.323,1450,0.47,,,,,,283,1.219512195,1.669014085,2754,0.198450939,0.512233084,0.313782145,Methane,1.790606362,0.378967455,0.979354959
37,,21,,Methane,0,0,0,0,0.2495,-0.323,1450,0.47,,,,,,298,1.219512195,1.035211268,2755,0.198450939,0.034605529,-0.16384541,Methane,1.372534946,0.41957616,0.982613059
47,,31,,Methane,0,0,0,0,0.2495,-0.323,1450,0.47,,,,,,323,1.585365854,0.676056338,2756,0.460815203,-0.391478866,-0.852294069,Methane,1.085043231,0.42836308,0.968819133
58,,118,BPL,Methane,0,0,0,0,0.2495,-0.323,1150,0.43,,,,,,273,5.808516196,2.8508686,2757,1.75932515,1.04762372,-0.711701431,Methane,2.030657753,0.254221946,0.936063929
68,,128,,Methane,0,0,0,0,0.2495,-0.323,1150,0.43,,,,,,298,2.906217346,1.517056339,2758,1.066852354,0.416771838,-0.650080516,Methane,1.280856593,0.333328457,0.970884519
80,,140,,Methane,0,0,0,0,0.2495,-0.323,1150,0.43,,,,,,323,3.521421108,1.17647379,2759,1.258864632,0.162521651,-1.096342981,Methane,0.910190914,0.404751678,0.97955233
91,,151,,Methane,0,0,0,0,0.2495,-0.323,1150,0.43,,,,,,333,5.527037618,1.568268896,2760,1.709651979,0.449972397,-1.259679582,Methane,0.817440084,0.41414309,0.99267649
101,,193,A10,Methane,0,0,0,0,0.2495,-0.323,1200,0.53,,,,,,273,1.824332764,2.313829787,2761,0.601214312,0.838904068,0.237689757,Methane,2.531110008,0.246924738,0.919565613
110,,202,,Methane,0,0,0,0,0.2495,-0.323,1200,0.53,,,,,,298,1.375275846,1.436170213,2762,0.318654326,0.361979996,0.04332567,Methane,1.711708663,0.312653683,0.958344931
120,,212,,Methane,0,0,0,0,0.2495,-0.323,1200,0.53,,,,,,323,1.382770538,1.117021277,2763,0.324089122,0.110665568,-0.213423555,Methane,1.226094393,0.37358952,0.977595743
131,,223,,Methane,0,0,0,0,0.2495,-0.323,1200,0.53,,,,,,333,1.274722072,0.718085106,2764,0.242728172,-0.331167184,-0.573895356,Methane,1.049084585,0.384163921,0.94889589
140,,263,MaxSorb,Methane,0,0,0,0,0.2495,-0.323,3250,1.79,,,,,,273,1.615677252,2.712765957,2765,0.47975422,0.997968763,0.518214543,Methane,3.01558258,0.432931107,0.978215089
150,,273,,Methane,0,0,0,0,0.2495,-0.323,3250,1.79,,,,,,298,2.470784546,2.313829787,2766,0.90453573,0.838904068,-0.065631662,Methane,1.814749984,0.50434259,0.990801883
161,,284,,Methane,0,0,0,0,0.2495,-0.323,3250,1.79,,,,,,323,2.467652285,1.436170213,2767,0.903267207,0.361979996,-0.541287211,Methane,1.1797618,0.577987987,0.986301053
171,,325,Carbon A,Methane,0,0,0,0,0.2495,-0.323,1207,0.54,,,,,,273,1.202518321,1.841421969,2768,0.184417959,0.610538082,0.426120124,Methane,2.474439282,0.288197997,0.938840928
181,,335,,Methane,0,0,0,0,0.2495,-0.323,1207,0.54,,,,,,298,1.877211802,1.420014236,2769,0.629787592,0.350666897,-0.279120695,Methane,1.771679285,0.325959526,0.933740598
194,,348,,Methane,0,0,0,0,0.2495,-0.323,1207,0.54,,,,,,323,0.755396044,0.315341507,2770,-0.280513106,-1.154099078,-0.873585972,Methane,1.093191359,0.435012209,0.958961073
207,3,0,CAQF-30,Methane,0,0,0,0,0.2495,-0.323,2114,1.307,0.165,1.142,,,,283,0.768545925,0.290183632,2771,-0.263254959,-1.237241343,-0.973986385,Methane,0.588721624,0.441039555,0.981300482
218,,11,,Methane,0,0,0,0,0.2495,-0.323,2114,1.307,0.165,1.142,,,,293,1.22199175,0.408070732,2772,0.200482109,-0.896314756,-1.096796865,Methane,0.513779117,0.455441397,0.983820822
228,,21,,Methane,0,0,0,0,0.2495,-0.323,2114,1.307,0.165,1.142,,,,303,2.268347822,0.399002494,2773,0.819051735,-0.918787612,-1.737839347,Methane,0.475122828,0.447670304,0.966657851
239,,32,,Methane,0,0,0,0,0.2495,-0.323,2114,1.307,0.165,1.142,,,,313,2.420863729,0.471548402,2774,0.884124389,-0.751733527,-1.635857917,Methane,0.43258127,0.453725972,0.976698581
252,,45,,Methane,0,0,0,0,0.2495,-0.323,2114,1.307,0.165,1.142,,,,333,1.668725383,0.36272954,2775,0.512060091,-1.014097792,-1.526157883,Methane,0.315359759,0.505063341,0.988768302
263,,56,,Methane,0,0,0,0,0.2495,-0.323,2114,1.307,0.165,1.142,,,,353,0.159973897,0.036272954,2776,-1.832744621,-3.316682885,-1.483938264,Methane,0.210511375,0.574833996,0.98953685
275,4,0,Maxsorb II,Methane,0,0,0,0,0.2495,-0.323,2768,1.38,,,,,,281,1.116912015,0.610204887,2777,0.110567748,-0.493960498,-0.604528247,Methane,0.65041001,0.630509171,0.995283385
285,,10,,Methane,0,0,0,0,0.2495,-0.323,2768,1.38,,,,,,288,2.030457065,0.848582937,2778,0.708260923,-0.164187453,-0.872448376,Methane,0.606021524,0.60796287,0.992081304
292,,17,,Methane,0,0,0,0,0.2495,-0.323,2768,1.38,,,,,,298,1.720879778,0.625393909,2779,0.542835659,-0.469373573,-1.012209232,Methane,0.456994145,0.68415524,0.99665347
302,,27,,Methane,0,0,0,0,0.2495,-0.323,2768,1.38,,,,,,307,1.514202866,0.498903533,2780,0.41488914,-0.695342522,-1.110231662,Methane,0.408485627,0.678626186,0.997339537
311,,36,,Methane,0,0,0,0,0.2495,-0.323,2768,1.38,,,,,,313,1.203457364,0.36492374,2781,0.185198551,-1.008066878,-1.193265428,Methane,0.341502399,0.719682677,0.996078834
319,,44,,Methane,0,0,0,0,0.2495,-0.323,2768,1.38,,,,,,343,1.039420342,0.16411446,2782,0.038663195,-1.807191168,-1.845854363,Methane,0.202941725,0.790678276,0.996087661
328,,39,ACB-5,Methane,0,0,0,0,0.2495,-0.323,3537,2.56,1.53,1.03,,,,298,0.993995717,1.163487243,2783,-0.006022381,0.151421739,0.15744412,Methane,1.34002705,0.688861402,0.99676729
337,,48,ACB-2,Methane,0,0,0,0,0.2495,-0.323,2986,3.18,2.25,0.93,,,,298,0.037929152,0.102730619,2784,-3.272035274,-2.275645066,0.996390208,Methane,1.033499365,0.747347234,0.996950172
348,5,27,MAC,Methane,0,0,0,0,0.2495,-0.323,671.17,0.333,0.066,0.267,,,,298,0.059288538,0.139731142,2785,-2.825339288,-1.968035118,0.85730417,Methane,1.113802215,0.751823891,0.995315738
357,,36,,Methane,0,0,0,0,0.2495,-0.323,671.17,0.333,0.066,0.267,,,,308,0.061660079,0.084866562,2786,-2.786118574,-2.466675119,0.319443456,Methane,0.916482017,0.80475832,0.99804644
366,,45,,Methane,0,0,0,0,0.2495,-0.323,671.17,0.333,0.066,0.267,,,,323,0.072332016,0.046946927,2787,-2.626488429,-3.058737526,-0.432249097,Methane,0.716899623,0.883642588,0.992527568
375,,82,K2CO3/MAC,Methane,0,0,0,0,0.2495,-0.323,643.25,0.322,0.075,0.247,,,,298,0.026138614,0.047493404,2788,-3.6443416,-3.047164447,0.597177152,Methane,1.065850657,0.815363247,0.997417153
385,,92,,Methane,0,0,0,0,0.2495,-0.323,643.25,0.322,0.075,0.247,,,,308,0.042772277,0.052242744,2789,-3.151865115,-2.951854267,0.200010847,Methane,0.805334533,0.881789791,0.999464462
393,,100,,Methane,0,0,0,0,0.2495,-0.323,643.25,0.322,0.075,0.247,,,,323,0.076039604,0.028496042,2790,-2.57650097,-3.557990071,-0.981489101,Methane,0.637232955,1.026724504,0.986351694
402,6,0,Coal tar pitch,Methane,0,0,0,0,0.2495,-0.323,855.3,0.4685,,,,,,298,0.028067789,0.09366485,2791,-3.573132642,-2.368032292,1.20510035,Methane,1.305483391,0.641823917,0.995195877
412,,10,Petro pitch 1,Methane,0,0,0,0,0.2495,-0.323,1305,0.6828,,,,,,298,0.046779649,0.140497275,2792,-3.062307018,-1.962567184,1.099739834,Methane,1.209150569,0.660311447,0.998121449
423,,21,Viscose Rayon,Methane,0,0,0,0,0.2495,-0.323,1873.9,1.588,,,,,,298,0.043037277,0.089407357,2793,-3.145688627,-2.414552308,0.73113632,Methane,1.016111428,0.658381829,0.991254791
434,,32,AC,Methane,0,0,0,0,0.2495,-0.323,988.2,0.5524,,,,,,298,0.028067789,0.038317439,2794,-3.573132642,-3.261850168,0.311282474,Methane,0.67814287,0.751129281,0.998385594
444,7,0,KUA11701,Methane,0,0,0,0,0.2495,-0.323,726,,,0.33,,,,298,1.02915952,1.202020202,2795,0.028742469,0.184003643,0.155261174,Methane,1.485094017,0.325265081,0.972144916
453,,9,KUA2170-200,Methane,0,0,0,0,0.2495,-0.323,1305,,,0.58,,,,298,0.89193825,1.732323232,2796,-0.114358375,0.549463416,0.663821791,Methane,2.254560138,0.347209721,0.974629514
462,,18,KUA21801,Methane,0,0,0,0,0.2495,-0.323,2085,,,0.96,,,,298,1.097770154,2.191919192,2797,0.09328099,0.784777503,0.691496513,Methane,2.862758699,0.374778063,0.969351776
472,,28,KUA21751,Methane,0,0,0,0,0.2495,-0.323,2021,,,0.83,,,,298,1.852487136,2.050505051,2798,0.616529134,0.718086129,0.101556995,Methane,2.328711686,0.400685819,0.952432789
482,,38,KUA41701,Methane,0,0,0,0,0.2495,-0.323,2123,,,0.93,,,,298,1.92109777,2.51010101,2799,0.652896778,0.920322995,0.267426217,Methane,2.464579746,0.409815332,0.977564255
493,,49,KUA31752,Methane,0,0,0,0,0.2495,-0.323,3355,,,1.53,,,,298,3.97941681,3.676767677,2800,1.381135278,1.302034018,-0.079101261,Methane,2.222749695,0.462311336,0.988137529
503,,59,CFC-76,Methane,0,0,0,0,0.2495,-0.323,2370,,,1.13,,,,298,1.031637981,1.308177723,2801,0.031147812,0.268635118,0.237487306,Methane,1.841431004,0.464303629,0.988320983
513,,69,Com-AFC,Methane,0,0,0,0,0.2495,-0.323,2206,,,1.1,,,,298,1.982640431,1.595513454,2802,0.684429508,0.467195599,-0.217233908,Methane,1.348729839,0.523890407,0.993863097
520,,76,LFC-61,Methane,0,0,0,0,0.2495,-0.323,1965,,,0.92,,,,298,3.817576444,2.981747135,2803,1.339615782,1.092509416,-0.247106367,Methane,2.021211518,0.346259554,0.988543423
529,,85,CFC-50,Methane,0,0,0,0,0.2495,-0.323,1770,,,0.78,,,,298,2.350086225,1.935587116,2804,0.854452019,0.660410699,-0.194041319,Methane,1.529374346,0.444408996,0.986362438
537,,93,CFS-54,Methane,0,0,0,0,0.2495,-0.323,1500,,,0.67,,,,298,4.106106422,2.510354118,2805,1.412475237,0.920423826,-0.492051411,Methane,1.590897686,0.381206053,0.981128793
546,,102,LFC-29,Methane,0,0,0,0,0.2495,-0.323,874,,,0.31,,,,298,3.883881015,2.065473375,2806,1.356834915,0.725359438,-0.631475478,Methane,1.54342255,0.279932159,0.975039574
554,,110,CFS-27,Methane,0,0,0,0,0.2495,-0.323,644,,,0.29,,,,298,3.517390619,1.856289141,2807,1.257719413,0.61857941,-0.639140004,Methane,1.422296161,0.283820085,0.97398906
562,,118,CFC-11,Methane,0,0,0,0,0.2495,-0.323,283,,,0.13,,,,298,1.761179342,1.255344254,2808,0.565983666,0.227409841,-0.338573825,Methane,1.20495573,0.201606761,0.976623457
570,8,0,RP-15,Methane,0,0,0,0,0.2495,-0.323,1493,0.658,0.17,0.488,,,,293,0.112,0.16,2809,-2.189256408,-1.832581464,0.356674944,Methane,1.718210739,0.408769515,0.965552085
583,,13,,Methane,0,0,0,0,0.2495,-0.323,1493,0.658,0.17,0.488,,,,303,0.144,0.16,2810,-1.937941979,-1.832581464,0.105360516,Methane,1.615294263,0.4160051,0.969651514
596,,26,,Methane,0,0,0,0,0.2495,-0.323,1493,0.658,0.17,0.488,,,,313,0.264,0.312,2811,-1.331806176,-1.164752091,0.167054085,Methane,1.324414792,0.450957788,0.980389003
608,,38,RP-20,Methane,0,0,0,0,0.2495,-0.323,1853,0.765,0.34,0.425,,,,293,0.122,0.16,2812,-2.103734234,-1.832581464,0.271152771,Methane,1.810410477,0.438969175,0.976128374
622,,52,,Methane,0,0,0,0,0.2495,-0.323,1853,0.765,0.34,0.425,,,,303,0.094,0.192,2813,-2.364460497,-1.650259907,0.71420059,Methane,1.600991908,0.449543801,0.982734139
634,,64,,Methane,0,0,0,0,0.2495,-0.323,1853,0.765,0.34,0.425,,,,313,0.139,0.167,2814,-1.973281346,-1.789761467,0.183519879,Methane,1.271389941,0.496619976,0.98772121
646,9,0,Maxsorb II,Methane,0,0,0,0,0.2495,-0.323,2768,1.38,,,,,,281,0.98,1.3125,2815,-0.020202707,0.271933715,0.292136423,Methane,1.585465176,0.672327467,0.996801074
657,,11,,Methane,0,0,0,0,0.2495,-0.323,2768,1.38,,,,,,298,1.45,1.3125,2816,0.371563556,0.271933715,-0.099629841,Methane,1.146359405,0.70716474,0.997136685
667,,21,,Methane,0,0,0,0,0.2495,-0.323,2768,1.38,,,,,,313,1.04,0.75,2817,0.039220713,-0.287682072,-0.326902786,Methane,0.844819644,0.766932154,0.998232317
677,,31,,Methane,0,0,0,0,0.2495,-0.323,2768,1.38,,,,,,343,1.94,0.8125,2818,0.662687973,-0.207639365,-0.870327338,Methane,0.487492294,0.854995439,0.999483132
683,10,0,MaxSorb III,Methane,0,0,0,0,0.2495,-0.323,3140,2.01,,,,,,278,0.5,0.9375,2819,-0.693147181,-0.064538521,0.628608659,Methane,2.153569903,0.599562442,0.994883251
698,,15,,Methane,0,0,0,0,0.2495,-0.323,3140,2.01,,,,,,288,0.5,0.75,2820,-0.693147181,-0.287682072,0.405465108,Methane,1.780568908,0.630945856,0.996159675
713,,30,,Methane,0,0,0,0,0.2495,-0.323,3140,2.01,,,,,,298,0.57,0.6875,2821,-0.562118918,-0.374693449,0.187425469,Methane,1.459564306,0.665532411,0.996913695
728,,45,,Methane,0,0,0,0,0.2495,-0.323,3140,2.01,,,,,,308,0.6,0.625,2822,-0.510825624,-0.470003629,0.040821995,Methane,1.246585466,0.686001487,0.996965462
743,,60,,Methane,0,0,0,0,0.2495,-0.323,3140,2.01,,,,,,318,0.61,0.5,2823,-0.494296322,-0.693147181,-0.198850859,Methane,1.009947481,0.727993535,0.997945478
757,,74,,Methane,0,0,0,0,0.2495,-0.323,3140,2.01,,,,,,328,0.65,0.5,2824,-0.430782916,-0.693147181,-0.262364264,Methane,0.885084697,0.738019128,0.998043771
772,,89,,Methane,0,0,0,0,0.2495,-0.323,3140,2.01,,,,,,338,0.67,0.4375,2825,-0.400477567,-0.826678573,-0.426201007,Methane,0.762066455,0.756768507,0.998515541
787,,104,,Methane,0,0,0,0,0.2495,-0.323,3140,2.01,,,,,,348,0.71,0.375,2826,-0.342490309,-0.980829253,-0.638338944,Methane,0.64042668,0.784426314,0.998608304
802,,119,AFC-20,Methane,0,0,0,0,0.2495,-0.323,2206,1.01,,,,,,278,0.57,0.75,2827,-0.562118918,-0.287682072,0.274436846,Methane,1.496052833,0.558301109,0.993767429
818,,135,,Methane,0,0,0,0,0.2495,-0.323,2206,1.01,,,,,,288,0.56,0.625,2828,-0.579818495,-0.470003629,0.109814866,Methane,1.3029278,0.580163517,0.99483138
834,,151,,Methane,0,0,0,0,0.2495,-0.323,2206,1.01,,,,,,298,0.59,0.5,2829,-0.527632742,-0.693147181,-0.165514438,Methane,1.089906881,0.607096947,0.994957957
850,,167,,Methane,0,0,0,0,0.2495,-0.323,2206,1.01,,,,,,308,0.59,0.4375,2830,-0.527632742,-0.826678573,-0.299045831,Methane,0.901728013,0.638315782,0.995779228
866,,183,,Methane,0,0,0,0,0.2495,-0.323,2206,1.01,,,,,,318,0.62,0.375,2831,-0.478035801,-0.980829253,-0.502793452,Methane,0.741506568,0.67199545,0.997413793
882,,199,,Methane,0,0,0,0,0.2495,-0.323,2206,1.01,,,,,,328,0.51,0.25,2832,-0.673344553,-1.386294361,-0.712949808,Methane,0.649170653,0.690752481,0.996890507
898,,215,,Methane,0,0,0,0,0.2495,-0.323,2206,1.01,,,,,,338,0.67,0.25,2833,-0.400477567,-1.386294361,-0.985816795,Methane,0.524498516,0.728317674,0.997160574
914,,231,,Methane,0,0,0,0,0.2495,-0.323,2206,1.01,,,,,,348,0.59,0.1875,2834,-0.527632742,-1.673976434,-1.146343691,Methane,0.448707227,0.748921024,0.996731215
930,11,0,ACF,Methane,0,0,0,0,0.2495,-0.323,1826.41,1.252,,,,,,273,0.8,1,2835,-0.223143551,0,0.223143551,Methane,2.159329936,0.392719715,0.930125795
939,,9,,Methane,0,0,0,0,0.2495,-0.323,1826.41,1.252,,,,,,298,0.8,0.51,2836,-0.223143551,-0.673344553,-0.450201002,Methane,0.988990351,0.552348565,0.991234944
948,,18,,Methane,0,0,0,0,0.2495,-0.323,1826.41,1.252,,,,,,323,0.8,0.38,2837,-0.223143551,-0.967584026,-0.744440475,Methane,0.689140345,0.602924639,0.996400197
957,,27,ACS,Methane,0,0,0,0,0.2495,-0.323,1484.96,1.042,,,,,,273,0.8,0.66,2838,-0.223143551,-0.415515444,-0.192371893,Methane,1.363340607,0.41025221,0.949974999
966,,36,,Methane,0,0,0,0,0.2495,-0.323,1484.96,1.042,,,,,,298,0.8,0.43,2839,-0.223143551,-0.84397007,-0.620826519,Methane,0.80537276,0.504654748,0.986930437
975,,45,,Methane,0,0,0,0,0.2495,-0.323,1484.96,1.042,,,,,,323,0.8,0.23,2840,-0.223143551,-1.46967597,-1.246532419,Methane,0.858988678,0.405703063,0.912060331
984,12,0,C2,Methane,0,0,0,0,0.2495,-0.323,1906,1.24,0.26,0.98,,,,303,1.875899203,1.369736769,2841,0.629088119,0.314618582,-0.314469537,Methane,1.648616118,0.461154158,0.973928212
995,,11,53-W2-N,Methane,0,0,0,0,0.2495,-0.323,1441,0.86,0.13,0.73,,,,303,1.873738029,1.561811126,2842,0.627935381,0.445846126,-0.182089256,Methane,1.610390125,0.430567514,0.977111815
1008,,24,36-W2,Methane,0,0,0,0,0.2495,-0.323,844,0.55,0.05,0.5,,,,303,0.492130239,0.602203471,2843,-0.709011885,-0.507159898,0.201851987,Methane,1.510937431,0.392288198,0.969140345
1021,,37,53-W1,Methane,0,0,0,0,0.2495,-0.323,779,0.5,0.06,0.44,,,,303,4.147293284,1.999587833,2844,1.422455901,0.692941076,-0.729514825,Methane,1.38664629,0.346297039,0.978755014
1031,,47,44-W2,Methane,0,0,0,0,0.2495,-0.323,767,0.51,0.07,0.44,,,,303,2.135857585,0.765935572,2845,0.758868245,-0.266657222,-1.025525467,Methane,1.010267302,0.418364854,0.942746998
1041,,57,53-W2,Methane,0,0,0,0,0.2495,-0.323,693,0.51,0.11,0.4,,,,303,1.879912812,1.013027249,2846,0.631225399,0.012943125,-0.618282275,Methane,1.002021735,0.387443362,0.971726412
1052,,68,29-W1,Methane,0,0,0,0,0.2495,-0.323,520,0.34,0.04,0.3,,,,303,2.762289363,1.341811311,2847,1.016059815,0.294020426,-0.722039389,Methane,1.204734919,0.330135471,0.95029244
1063,13,0,C1,Methane,0,0,0,0,0.2495,-0.323,1822,1.114,0.365,0.749,,,,303,5.852285354,3.373243697,2848,1.766832244,1.215874803,-0.550957441,Methane,1.932256633,0.412154783,0.967018101
1074,,11,C2,Methane,0,0,0,0,0.2495,-0.323,1522,0.957,0.283,0.674,,,,303,3.303331111,1.38172272,2849,1.194931387,0.323331069,-0.871600318,Methane,0.924979405,0.494562152,0.982871505
1082,,19,C3,Methane,0,0,0,0,0.2495,-0.323,1261,0.775,0.225,0.55,,,,303,3.308887078,1.68577302,2850,1.196611903,0.522224224,-0.674387678,Methane,1.141644149,0.41377383,0.990192582
1092,,29,C4,Methane,0,0,0,0,0.2495,-0.323,1438,0.924,0.163,0.761,,,,303,5.19822456,1.954766711,2851,1.648317136,0.670270857,-0.97804628,Methane,1.045666149,0.481060184,0.986426286
1104,,41,C5,Methane,0,0,0,0,0.2495,-0.323,1668,1.041,0.416,0.625,,,,303,3.065659185,2.125126553,2852,1.120262615,0.753831355,-0.36643126,Methane,1.638388237,0.437129177,0.979077531
1116,,53,C6,Methane,0,0,0,0,0.2495,-0.323,2021,1.299,0.176,1.123,,,,303,4.071906561,2.192014223,2853,1.404111332,0.784820858,-0.619290474,Methane,1.380928896,0.421412013,0.985263884
1126,,63,C7,Methane,0,0,0,0,0.2495,-0.323,1512,0.873,0.08,0.793,,,,303,5.081857915,2.461602094,2854,1.625676926,0.900812396,-0.72486453,Methane,1.360070094,0.448106888,0.984101391
1137,,74,C10,Methane,0,0,0,0,0.2495,-0.323,2336,1.431,0.473,0.958,,,,303,2.312516977,2.159419216,2855,0.838336532,0.769839304,-0.068497227,Methane,1.962522026,0.464976016,0.975630606
1150,14,38,Glc-C-4,Methane,0,0,0,0,0.2495,-0.323,3153,2.056,1.758,0.298,,,,288,0.713002845,1.727010718,2856,-0.338269868,0.546392005,0.884661874,Methane,2.767242862,0.43100344,0.982984871
1163,,51,,Methane,0,0,0,0,0.2495,-0.323,3153,2.056,1.758,0.298,,,,298,0.833161149,1.460786963,2857,-0.1825282,0.378975306,0.561503506,Methane,2.295400665,0.468822851,0.984718972
1176,,64,,Methane,0,0,0,0,0.2495,-0.323,3153,2.056,1.758,0.298,,,,308,0.834750544,0.795889823,2858,-0.180622348,-0.228294516,-0.047672168,Methane,1.972566453,0.492294855,0.969859483
1189,15,0,LMA738,Methane,0,0,0,0,0.2495,-0.323,3290,2.25,1.15,1.1,,,,298,4.785894207,3.401389326,2859,1.565672884,1.224183974,-0.341488911,Methane,2.471139034,0.420473125,0.963732135
1197,,8,LMA726,Methane,0,0,0,0,0.2495,-0.323,3425,2.44,1.31,1.13,,,,298,4.282115869,3.752656644,2860,1.454447249,1.322464027,-0.131983222,Methane,2.738880316,0.380194354,0.955772563
1206,,17,LMA405,Methane,0,0,0,0,0.2495,-0.323,3551,2,1,1,,,,298,2.770780856,2.404114846,2861,1.019129178,0.877181788,-0.14194739,Methane,2.45956272,0.382721088,0.951290821
1216,,27,MaxSorb,Methane,0,0,0,0,0.2495,-0.323,1800,0.83,0.19,0.64,,,,298,4.785894207,2.698264326,2862,1.565672884,0.992608724,-0.57306416,Methane,2.071439915,0.336503716,0.940975943
1224,,35,RGG30,Methane,0,0,0,0,0.2495,-0.323,1440,1.13,0.61,0.52,,,,298,3.274559194,1.994253778,2863,1.186183263,0.690269934,-0.495913328,Methane,1.767955767,0.306916502,0.95123765
1234,,45,F400,Methane,0,0,0,0,0.2495,-0.323,1070,0.55,0.15,0.4,,,,298,2.01511335,1.524765822,2864,0.700675447,0.421840839,-0.278834608,Methane,1.475485755,0.341497744,0.973490702
1241,16,0,S-750-30-09,Methane,0,0,0,0,0.2495,-0.323,469.7,0.256,0.027,0.229,,,,298,3.662691652,1.063753582,2865,1.298198301,0.061803768,-1.236394533,Methane,0.696560433,0.432646637,0.980446338
1248,,7,S-800-30-09,Methane,0,0,0,0,0.2495,-0.323,487.1,0.264,0.026,0.238,,,,298,3.662691652,0.988538682,2866,1.298198301,-0.011527505,-1.309725806,Methane,0.649004378,0.464632161,0.981313309
1255,,14,S-850-30-09,Methane,0,0,0,0,0.2495,-0.323,379.9,0.218,0.034,0.184,,,,298,2.810902896,0.633954155,2867,1.033505747,-0.455778638,-1.489284385,Methane,0.443934863,0.501343971,0.989762048
1262,,21,S-900-30-09,Methane,0,0,0,0,0.2495,-0.323,287.9,0.162,0.023,0.139,,,,298,4.68483816,0.64469914,2868,1.544331371,-0.43897152,-1.983302891,Methane,0.345817093,0.512657143,0.980952507
1268,,27,S-800-90-09,Methane,0,0,0,0,0.2495,-0.323,603.2,0.334,0.039,0.295,,,,298,0.191189932,0.076219512,2869,-1.654487937,-2.574137784,-0.919649846,Methane,0.747339377,0.478835904,0.986189886
1276,,35,S-800-150-09,Methane,0,0,0,0,0.2495,-0.323,480.9,0.266,0.03,0.236,,,,298,3.672064175,0.863821138,2870,1.300753949,-0.146389548,-1.447143497,Methane,0.543189272,0.482143693,0.985031881
1282,,41,S-800-90-06,Methane,0,0,0,0,0.2495,-0.323,228,0.131,0.02,0.111,,,,298,13.41433393,1.294969255,2871,2.596323832,0.258486953,-2.337836878,Methane,0.392812913,0.466181872,0.997441723
1287,,46,S-800-90-10,Methane,0,0,0,0,0.2495,-0.323,610.2,0.356,0.049,0.307,,,,298,4.071060268,1.360945069,2872,1.403903474,0.308179362,-1.095724111,Methane,0.832204048,0.466148349,0.9850023
1293,,52,S-800-90-12,Methane,0,0,0,0,0.2495,-0.323,657.7,0.38,0.046,0.334,,,,298,4.912836021,1.755687619,2873,1.591851376,0.562860586,-1.02899079,Methane,0.996319465,0.429335413,0.985402653
1299,17,0,ACDS2800,Methane,0,0,0,0,0.2495,-0.323,2068,0.88,0.17,0.71,90,9.7,0.2,298,0.855324588,1.982051582,2874,-0.156274247,0.684132461,0.840406707,Methane,2.691021318,0.414106483,0.98598975
1310,,11,ACDS2700,Methane,0,0,0,0,0.2495,-0.323,1264,0.53,0.06,0.47,82,16.6,0.5,298,0.364018987,1.361011995,2875,-1.010549252,0.308228537,1.318777789,Methane,2.575362458,0.318667418,0.974394262
1322,,23,ACDS2600,Methane,0,0,0,0,0.2495,-0.323,995,0.43,0.07,0.36,67,30.4,0.6,298,0.538608429,1.035340332,2876,-0.61876645,0.034730196,0.653496646,Methane,2.100319468,0.319784717,0.951515097
1336,,37,ACDS4800,Methane,0,0,0,0,0.2495,-0.323,2609,1.1,0.4,0.7,84.3,15.5,0.1,298,0.479218527,1.050687835,2877,-0.73559857,0.04944503,0.785043601,Methane,2.23016704,0.506379361,0.99353737
1348,,49,ACDS4700,Methane,0,0,0,0,0.2495,-0.323,2192,0.93,0.19,0.74,83.9,15.6,0.3,298,0.436168163,0.792364071,2878,-0.829727415,-0.232734308,0.596993107,Methane,2.089002005,0.508559111,0.989263663
1360,,61,ACDS4600,Methane,0,0,0,0,0.2495,-0.323,1913,0.8,0.18,0.62,73,26.2,0.3,298,1.005533505,1.050946784,2879,0.005518252,0.049691457,0.044173205,Methane,1.704006984,0.490931683,0.982100262
1372,18,32,sOMC,Methane,0,0,0,0,0.2495,-0.323,2255,2.17,,,,,,278,0.030581169,0.081054386,2880,-3.487370844,-2.512634915,0.97473593,Methane,1.270539989,0.734680498,0.99938581
1382,,42,,Methane,0,0,0,0,0.2495,-0.323,2255,2.17,,,,,,298,0.032634378,0.049312731,2881,-3.422389006,-3.009573002,0.412816004,Methane,0.902850411,0.797957197,0.999216717
1391,,51,,Methane,0,0,0,0,0.2495,-0.323,2255,2.17,,,,,,318,0.032597336,0.024627657,2882,-3.423524724,-3.70388518,-0.280360456,Methane,0.63357817,0.848905035,0.999016267
1401,19,0,AC700,Methane,0,0,0,0,0.2495,-0.323,1499,0.88,0.16,0.72,,,,293,2.530991736,2.459016393,2883,0.928611216,0.89976143,-0.028849786,Methane,2.044691588,0.466143868,0.991559537
1413,,12,,Methane,0,0,0,0,0.2495,-0.323,1499,0.88,0.16,0.72,,,,313,2.582644628,1.836065574,2884,0.948813924,0.607625007,-0.341188916,Methane,1.467524818,0.476021824,0.990694028
1424,,23,,Methane,0,0,0,0,0.2495,-0.323,1499,0.88,0.16,0.72,,,,333,2.324380165,1.295081967,2885,0.843453408,0.258573988,-0.58487942,Methane,1.13579565,0.484385872,0.9898405
1435,,34,,Methane,0,0,0,0,0.2495,-0.323,1499,0.88,0.16,0.72,,,,353,2.530991736,1.032786885,2886,0.928611216,0.032260862,-0.896350354,Methane,0.844794323,0.514892096,0.99003402
1446,,45,,Methane,0,0,0,0,0.2495,-0.323,1499,0.88,0.16,0.72,,,,373,2.530991736,0.803278689,2887,0.928611216,-0.219053566,-1.147664782,Methane,0.629753642,0.550294791,0.990425131
1457,20,0,GAC-Egypt,Methane,0,0,0,0,0.2495,-0.323,1587.9,0.59,,,,,,293,0.519374683,0.853699657,2888,-0.655129723,-0.158175837,0.496953886,Methane,1.423708634,0.527575211,0.998238324
1474,,17,,Methane,0,0,0,0,0.2495,-0.323,1587.9,0.59,,,,,,303,0.491074955,0.707258464,2889,-0.711158505,-0.346359102,0.364799404,Methane,1.20175058,0.565836815,0.997693965
1487,,30,,Methane,0,0,0,0,0.2495,-0.323,1587.9,0.59,,,,,,313,0.476815825,0.585209909,2890,-0.740624973,-0.535784677,0.204840296,Methane,1.062059815,0.586606265,0.998040114
1500,,43,,Methane,0,0,0,0,0.2495,-0.323,1587.9,0.59,,,,,,323,0.476579084,0.479415999,2891,-0.741121602,-0.735186584,0.005935018,Methane,0.894478257,0.62504275,0.998383791
1513,,56,,Methane,0,0,0,0,0.2495,-0.323,1587.9,0.59,,,,,,333,0.490382941,0.398014728,2892,-0.712568681,-0.921266269,-0.208697588,Methane,0.769467622,0.6528063,0.998078083
1526,,69,,Methane,0,0,0,0,0.2495,-0.323,1587.9,0.59,,,,,,343,0.490146199,0.292220818,2893,-0.713051566,-1.230245535,-0.517193968,Methane,0.660011238,0.684050349,0.998066403
1541,21,0,875-CO-8,Methane,0,0,0,0,0.2495,-0.323,2643,1.05,0.59,0.46,,,,298,0.62670666,1.935195221,2894,-0.467276694,0.660208211,1.127484905,Methane,2.712551102,0.353908949,0.98264759
1552,,11,875-CO-4,Methane,0,0,0,0,0.2495,-0.323,1911,0.81,0.28,0.53,,,,298,1.68502508,2.725030097,2895,0.521780448,1.002479473,0.480699025,Methane,2.772799905,0.311124075,0.969733692
1564,,23,875-CO-2,Methane,0,0,0,0,0.2495,-0.323,1721,0.69,0.15,0.54,,,,298,2.280476226,3.176368599,2896,0.824384292,1.155738594,0.331354302,Methane,3.113488149,0.240148222,0.947475865
1576,,35,990-CO-2,Methane,0,0,0,0,0.2495,-0.323,3300,1.36,1.04,0.32,,,,298,1.067224142,1.43659181,2897,0.065061018,0.36227351,0.297212492,Methane,1.989584665,0.42992277,0.983087572
1589,,48,970-CO-2,Methane,0,0,0,0,0.2495,-0.323,3360,1.3,0.94,0.36,,,,298,1.19989503,1.750330251,2898,0.182234078,0.559804485,0.377570407,Methane,2.143696435,0.421938064,0.984600077
1602,,61,925-CO-2,Methane,0,0,0,0,0.2495,-0.323,2344,0.96,0.48,0.48,,,,298,1.130941665,2.080581242,2899,0.123050618,0.732647298,0.60959668,Methane,2.610221388,0.34860763,0.975058
1615,,74,600-600-H2,Methane,0,0,0,0,0.2495,-0.323,1269,0.6,0.02,0.58,,,,298,0.850202429,2.297708951,2900,-0.162280806,0.831912518,0.994193324,Methane,3.014315401,0.275701196,0.970687435
1626,,85,500-600-H2,Methane,0,0,0,0,0.2495,-0.323,1140,0.5,0.02,0.48,,,,298,1.912955466,2.83928266,2901,0.64864941,1.043551436,0.394902025,Methane,2.855802103,0.27542663,0.961510932
1639,,98,400-600-H2,Methane,0,0,0,0,0.2495,-0.323,1113,0.51,0.02,0.49,,,,298,0.779352227,0.964068826,2902,-0.249292183,-0.036592591,0.212699592,Methane,2.212828552,0.337588804,0.94513769
1652,,111,400-600-H-KOH,Methane,0,0,0,0,0.2495,-0.323,2228,0.9,0.4,0.5,,,,298,1.305601495,1.566622691,2903,0.26666385,0.44892215,0.1822583,Methane,2.542015724,0.364553367,0.952807183
1662,,121,500-600-H-KOH,Methane,0,0,0,0,0.2495,-0.323,1991,0.93,0.44,0.49,,,,298,1.452651778,2.176781003,2904,0.373390699,0.777847181,0.404456483,Methane,2.577177811,0.349048023,0.966040412
1674,22,0,MaxSorb III,Methane,0,0,0,0,0.2495,-0.323,3140,2.01,,,,,,278,1.228364004,1.998293882,2905,0.205683206,0.692293758,0.486610551,Methane,2.194521263,0.589649089,0.994864903
1683,,9,,Methane,0,0,0,0,0.2495,-0.323,3140,2.01,,,,,,298,1.62562823,1.64357546,2906,0.485894344,0.496874027,0.010979683,Methane,1.436272869,0.670901621,0.994832206
1693,,19,,Methane,0,0,0,0,0.2495,-0.323,3140,2.01,,,,,,318,1.502363259,1.227079994,2907,0.407039374,0.204637359,-0.202402016,Methane,1.040411073,0.721953304,0.994537025
1701,,27,,Methane,0,0,0,0,0.2495,-0.323,3140,2.01,,,,,,338,1.501546935,0.810414461,2908,0.406495866,-0.210209481,-0.616705348,Methane,0.758675662,0.755775135,0.994463676
1709,,35,ACF-20,Methane,0,0,0,0,0.2495,-0.323,1900,1.028,,,,,,278,1.16695561,1.274228507,2909,0.154398315,0.242340903,0.087942588,Methane,1.495175976,0.55700357,0.990333823
1718,,44,,Methane,0,0,0,0,0.2495,-0.323,1900,1.028,,,,,,298,1.452768378,1.101131881,2910,0.373470962,0.096338633,-0.277132329,Methane,1.079692418,0.60842625,0.992614981
1726,,52,,Methane,0,0,0,0,0.2495,-0.323,1900,1.028,,,,,,318,1.611952462,0.906515133,2911,0.477446154,-0.098147555,-0.575593708,Methane,0.754134305,0.669834234,0.996804309
1734,,60,,Methane,0,0,0,0,0.2495,-0.323,1900,1.028,,,,,,338,1.676625105,0.58229842,2912,0.516782907,-0.540772213,-1.05755512,Methane,0.52156722,0.736528413,0.996001703
1742,23,0,UK-GAC,Methane,0,0,0,0,0.2495,-0.323,1342,0.85,0.073,0.777,,,,284.2,2.63443329,1.802884615,2913,0.968668089,0.589387946,-0.379280142,Methane,1.469306511,0.456408984,0.994644128
1751,,9,,Methane,0,0,0,0,0.2495,-0.323,1342,0.85,0.073,0.777,,,,298.3,3.591881222,1.665521978,2914,1.278676082,0.510138575,-0.768537508,Methane,1.112981957,0.502602222,0.993846258
1761,,19,,Methane,0,0,0,0,0.2495,-0.323,1342,0.85,0.073,0.777,,,,323,2.132353717,0.858516484,2915,0.757226401,-0.152549398,-0.9097758,Methane,0.759582004,0.554117752,0.995681295
1770,24,0,AC1,Methane,0,0,0,0,0.2495,-0.323,1235,0.629,0.029,0.6,,,,294,4.212147887,2.190182433,2916,1.437972705,0.783984843,-0.653987861,Methane,1.336192993,0.427541458,0.991788606
1780,,10,AC2,Methane,0,0,0,0,0.2495,-0.323,1589,0.747,0.041,0.706,,,,294,1.742957746,1.417821892,2917,0.555583524,0.349121815,-0.206461709,Methane,1.364072787,0.462756924,0.994275249
1792,,22,AC3,Methane,0,0,0,0,0.2495,-0.323,1426,0.599,0.039,0.56,,,,294,1.016725352,1.008165133,2918,0.016587024,0.008131978,-0.008455045,Methane,1.403412413,0.433786554,0.990219604
1804,,34,AC4,Methane,0,0,0,0,0.2495,-0.323,999,0.5,0.044,0.456,,,,294,0.871478873,0.64591882,2919,-0.137563656,-0.437081449,-0.299517793,Methane,0.855126447,0.466044202,0.994801181
1816,,46,AC3,Methane,0,0,0,0,0.2495,-0.323,1426,0.599,0.039,0.56,,,,283,0.718827226,1.033195021,2920,-0.330134248,0.032655963,0.362790211,Methane,1.683144652,0.406559765,0.992257227
1829,,59,,Methane,0,0,0,0,0.2495,-0.323,1426,0.599,0.039,0.56,,,,311,1.610775145,0.995850622,2921,0.47671552,-0.00415801,-0.48087353,Methane,1.043513365,0.487134242,0.992350916
1841,,71,,Methane,0,0,0,0,0.2495,-0.323,1426,0.599,0.039,0.56,,,,329,1.2965543,0.597510373,2922,0.259710207,-0.514983634,-0.774693841,Methane,0.824637511,0.518421433,0.991972239
1854,25,0,CAGO Com,Methane,0,0,0,0,0.2495,-0.323,1229,0.596,0.022,0.574,,,,303,1.815748817,0.577993513,2923,0.596497954,-0.548192633,-1.144690587,Methane,0.365113436,0.55989901,0.995829352
1864,,10,CAGO C,Methane,0,0,0,0,0.2495,-0.323,1139,0.554,0.007,0.547,,,,303,2.566455558,0.142087789,2924,0.942525786,-1.951310178,-2.893835965,Methane,0.127429903,0.924826704,0.998002541
1874,,20,CA GO P,Methane,0,0,0,0,0.2495,-0.323,724,0.599,0.176,0.423,,,,303,0.784811097,0.309075868,2925,-0.24231223,-1.174168505,-0.931856275,Methane,0.543793888,0.369036563,0.972786836
1884,26,20,MAXSorB,Methane,0,0,0,0,0.2495,-0.323,3270,1.71,,,,,,298,5.196410017,2.490774908,2926,1.647968006,0.91259387,-0.735374136,Methane,1.318014353,0.532765813,0.991239645
1893,,29,CMK-3,Methane,0,0,0,0,0.2495,-0.323,936,1.18,,,,,,298,4.041937291,1.798892989,2927,1.396724104,0.58717147,-0.809552635,Methane,1.041078092,0.52642077,0.994679737
1902,,38,PACN-CO2-12h,Methane,0,0,0,0,0.2495,-0.323,1381,0.85,,,,,,298,5.656274987,3.078874539,2928,1.732765546,1.124564121,-0.608201425,Methane,1.923367711,0.389987576,0.984057013
1911,,47,PACN-CO2-9h,Methane,0,0,0,0,0.2495,-0.323,1143,0.77,,,,,,298,12.36376153,5.223708487,2929,2.514769737,1.653207588,-0.861562149,Methane,2.562690544,0.301369463,0.989787884
1919,,55,PACN-CO2-12h PELLET,Methane,0,0,0,0,0.2495,-0.323,1188,0.67,,,,,,298,1.838111697,1.547720941,2930,0.608738793,0.436783488,-0.171955304,Methane,2.039842205,0.381562721,0.970566135
1931,,67,PACN-CO2-9h PELLET,Methane,0,0,0,0,0.2495,-0.323,1077,0.61,,,,,,298,3.940446271,2.549596306,2931,1.371293984,0.935935035,-0.435358948,Methane,2.124818378,0.339875956,0.957295274
1942,27,0,AN2.57301,Methane,0,0,0,0,0.2495,-0.323,1695,0.88,,,,,,298,2.284739983,2.996958505,2932,0.826252225,1.097597943,0.271345718,Methane,2.24213538,0.472503552,0.997763423
1954,,12,AN37301,Methane,0,0,0,0,0.2495,-0.323,1596,0.84,,,,,,298,2.52344416,3.060127508,2933,0.925624699,1.118456584,0.192831886,Methane,2.15142207,0.477013099,0.994665815
1965,,23,AN27301,Methane,0,0,0,0,0.2495,-0.323,1617,0.83,,,,,,298,3.137254902,3.076138208,2934,1.143348183,1.123674982,-0.019673201,Methane,2.087997121,0.464968585,0.987158837
1975,,33,AN26701,Methane,0,0,0,0,0.2495,-0.323,1430,0.73,,,,,,298,1.36402387,1.798172414,2935,0.31043906,0.586770824,0.276331764,Methane,1.576038691,0.464686026,0.999314001
1988,,46,AN26702,Methane,0,0,0,0,0.2495,-0.323,1542,0.81,,,,,,298,1.291150118,2.063778824,2936,0.255533386,0.724538683,0.469005298,Methane,2.000827273,0.452941703,0.999181656
1998,,56,AN27302,Methane,0,0,0,0,0.2495,-0.323,1467,0.76,,,,,,298,1.471582526,1.979787034,2937,0.38633837,0.68298928,0.296650911,Methane,1.748360476,0.476032196,0.998237408
2010,28,0,Nprot-AC,Methane,0,0,0,0,0.2495,-0.323,650,0.42,,,,,,303,0.497265724,0.590250329,2938,-0.698630741,-0.527208545,0.171422196,Methane,1.028685021,0.508134112,0.994787987
2020,,0,EC250H2,Methane,0,0,0,0,0.2495,-0.323,749,0.32,0.02,0.3,,,,243,1.144459605,3.714851524,2939,0.134932565,1.312338711,1.177406146,Methane,2.779884675,0.391311758,0.957624214
2028,,8,,Methane,0,0,0,0,0.2495,-0.323,749,0.32,0.02,0.3,,,,263,1.098316996,2.889231203,2940,0.093779004,1.060990447,0.967211443,Methane,2.337140912,0.349725269,0.972614831
2036,,16,,Methane,0,0,0,0,0.2495,-0.323,749,0.32,0.02,0.3,,,,298,0.3069098,0.610099142,2941,-1.181201386,-0.494133807,0.68706758,Methane,1.401621868,0.391148042,0.98179664
2045,29,0,C-4,Methane,0,0,0,0,0.2495,-0.323,3870,2.07,0.48,1.59,,,,293,0.053116182,0.180456853,2942,-2.935273654,-1.712263572,1.223010082,Methane,1.63544506,0.697211804,0.997175112
2055,,10,C-5,Methane,0,0,0,0,0.2495,-0.323,3630,1.95,0.48,1.47,,,,293,0.044516471,0.134771574,2943,-3.111896018,-2.004173981,1.107722037,Methane,1.505183981,0.780688536,0.997644784
2066,,21,C-3,Methane,0,0,0,0,0.2495,-0.323,3180,1.7,0.42,1.28,,,,293,0.100606385,0.191878173,2944,-2.296539556,-1.650894626,0.64564493,Methane,1.312488746,0.81210621,0.999033162
2075,,30,C-2,Methane,0,0,0,0,0.2495,-0.323,1510,0.83,0.19,0.64,,,,293,0.130811316,0.21928934,2945,-2.033999333,-1.517363233,0.5166361,Methane,1.226810552,0.796869483,0.997946667
2086,,41,C-6,Methane,0,0,0,0,0.2495,-0.323,2900,1.54,0.36,1.18,,,,293,0.044558483,0.082233503,2946,-3.110952718,-2.498192486,0.612760232,Methane,1.184880284,0.798234489,0.997725611
2099,,54,C-1,Methane,0,0,0,0,0.2495,-0.323,730,0.44,0.14,0.3,,,,293,0.080553789,0.068527919,2947,-2.518830136,-2.680514043,-0.161683907,Methane,0.367365588,0.539287009,0.971421546
2109,,31,S0,Methane,0,0,0,0,0.2495,-0.323,507,0.767,,,,,,313,0.903339164,1.034809718,2948,-0.101657199,0.034217563,0.135874762,Methane,1.175274676,0.290741377,0.949795099
2116,,41,S40,Methane,0,0,0,0,0.2495,-0.323,296,0.551,,,,,,313,0.917068999,0.557947522,2949,-0.086572565,-0.583490368,-0.496917803,Methane,0.722264547,0.465071864,0.952100445
2123,,51,S50,Methane,0,0,0,0,0.2495,-0.323,158,0.525,,,,,,313,0.984147716,0.456946939,2950,-0.015979275,-0.783188003,-0.767208727,Methane,0.563021745,0.475013185,0.956989485
2130,,81,S50,Methane,0,0,0,0,0.2495,-0.323,158,0.525,,,,,,293,0.975647089,0.546218487,2951,-0.024654347,-0.604736223,-0.580081877,Methane,0.681795148,0.469437954,0.948951981
2137,,91,,Methane,0,0,0,0,0.2495,-0.323,158,0.525,,,,,,333,0.963692581,0.358543417,2952,-0.036982935,-1.025705518,-0.988722583,Methane,0.43135868,0.530034415,0.967536628
2143,30,12,CMS-1,Methane,0,0,0,0,0.2495,-0.323,1018.94,0.5286,0.0826,0.446,,,,298,0.662020906,0.628614916,2953,-0.412458144,-0.464236426,-0.051778282,Methane,0.890940852,0.589435814,0.992467048
2153,,34,CMS-2,Methane,0,0,0,0,0.2495,-0.323,558.84,0.3406,0.0666,0.274,,,,298,0.255516841,0.127853881,2954,-1.364466958,-2.05686722,-0.692400262,Methane,0.620667543,0.575608766,0.980818798
2165,,58,CMS-3,Methane,0,0,0,0,0.2495,-0.323,424.54,0.2395,0.0565,0.183,,,,298,0.18583043,0.085235921,2955,-1.682920689,-2.462332328,-0.779411639,Methane,0.549043576,0.594940255,0.990389988
2177,,84,CMS-1,Methane,0,0,0,0,0.2495,-0.323,1018.94,0.5286,0.0826,0.446,,,,308,0.436781609,0.324197214,2956,-0.828321959,-1.126403264,-0.298081305,Methane,0.717446545,0.613344855,0.992899382
2188,,107,CMS-2,Methane,0,0,0,0,0.2495,-0.323,558.84,0.3406,0.0666,0.274,,,,308,0.218390805,0.066693015,2957,-1.521469139,-2.707655061,-1.186185922,Methane,0.522638385,0.592581579,0.980306767
2200,,132,CMS-3,Methane,0,0,0,0,0.2495,-0.323,424.54,0.2395,0.0565,0.183,,,,308,0.287356322,0.126746369,2958,-1.247032294,-2.065567284,-0.818534991,Methane,0.492089714,0.603606795,0.988767548
2212,,157,CMS-1,Methane,0,0,0,0,0.2495,-0.323,1018.94,0.5286,0.0826,0.446,,,,318,0.271462714,0.17354132,2959,-1.303930482,-1.751339555,-0.447409073,Methane,0.655920047,0.614815267,0.990979066
2224,,181,CMS-2,Methane,0,0,0,0,0.2495,-0.323,558.84,0.3406,0.0666,0.274,,,,318,0.26066633,0.118285245,2960,-1.344514119,-2.134656244,-0.790142125,Methane,0.457870502,0.594364261,0.988902189
2236,,207,CMS-3,Methane,0,0,0,0,0.2495,-0.323,424.54,0.2395,0.0565,0.183,,,,318,0.162579069,0.042250654,2961,-1.816590816,-3.164135445,-1.347544629,Methane,0.408862065,0.618953742,0.987851802
2248,31,36,MICRO-GAC,Methane,0,0,0,0,0.2495,-0.323,1300,1.17,,,,,,293,0.098927863,0.209264727,2962,-2.313364354,-1.564155191,0.749209163,Methane,1.299190888,0.467089764,0.986528097
2259,,47,,Methane,0,0,0,0,0.2495,-0.323,1300,1.17,,,,,,308,0.542613995,0.523308905,2963,-0.611357087,-0.647583349,-0.036226263,Methane,0.956896115,0.524962166,0.987935269
2270,,58,,Methane,0,0,0,0,0.2495,-0.323,1300,1.17,,,,,,323,0.463420225,0.338960614,2964,-0.769121024,-1.081871361,-0.312750337,Methane,0.722499298,0.593603264,0.990391512
2282,32,0,GS,Methane,0,0,0,0,0.2495,-0.323,300,0.1237,,,,,,253.15,0.243902439,0.393338276,2965,-1.410986974,-0.933085284,0.477901689,Methane,0.61727653,0.306037929,0.987461434
2294,,12,,Methane,0,0,0,0,0.2495,-0.323,300,0.1237,,,,,,273.15,0.243902439,0.234040487,2966,-1.410986974,-1.452261159,-0.041274185,Methane,0.446573904,0.345837068,0.988594839
2305,,23,,Methane,0,0,0,0,0.2495,-0.323,300,0.1237,,,,,,293.15,1.219512195,0.207993038,2967,0.198450939,-1.57025067,-1.768701609,Methane,0.308145779,0.396424006,0.979103683
2316,,34,AC-01,Methane,0,0,0,0,0.2495,-0.323,1118,0.5841,,,,,,253.15,0.424628476,1.771117166,2968,-0.856540665,0.571610515,1.42815118,Methane,3.042579266,0.27375486,0.97113946
2328,,46,,Methane,0,0,0,0,0.2495,-0.323,1118,0.5841,,,,,,273.15,1.162223453,1.675749319,2969,0.15033494,0.51626042,0.365925479,Methane,2.249210529,0.318405903,0.970972932
2339,,57,,Methane,0,0,0,0,0.2495,-0.323,1118,0.5841,,,,,,293.15,0.91028542,0.967302452,2970,-0.09399708,-0.033244059,0.060753021,Methane,1.648961202,0.364828572,0.974722179
2350,,68,Carbon Black,Methane,0,0,0,0,0.2495,-0.323,76,0.049,,,,,,253.13,1.080232625,0.168224299,2971,0.077176411,-1.782457077,-1.859633488,Methane,0.24687532,0.401110713,0.967760487
2363,,81,,Methane,0,0,0,0,0.2495,-0.323,76,0.049,,,,,,273.13,1.406083378,0.108411215,2972,0.340808093,-2.221823736,-2.56263183,Methane,0.168574845,0.41813386,0.965178895
2373,,91,,Methane,0,0,0,0,0.2495,-0.323,76,0.049,,,,,,293.13,1.073306647,0.05046729,2973,0.070744208,-2.986429881,-3.057174089,Methane,0.103669228,0.471982916,0.977229707
2383,33,0,KOH0.5TP50,Methane,0,0,0,0,0.2495,-0.323,1044,0.5,0.04,0.46,,,,298,0.947789763,1.462879103,2974,-0.05362257,0.380406482,0.434029052,Methane,1.983045188,0.270454001,0.949098382
2394,,11,,Methane,0,0,0,0,0.2495,-0.323,1044,0.5,0.04,0.46,,,,313,0.72944554,1.063904659,2975,-0.315470567,0.061945781,0.377416348,Methane,1.609435227,0.306422659,0.962259284
2405,,22,,Methane,0,0,0,0,0.2495,-0.323,1044,0.5,0.04,0.46,,,,323,0.658204959,0.679681366,2976,-0.418238908,-0.38613117,0.032107738,Methane,1.29484095,0.353898727,0.958536552
